Repository: 2149496026/chem-review

File: 材料分析.html
材料分析测试方法 - 期末复习大纲

☰
↑

📑 目录导航 ✕

《材料分析测试方法》期末复习讲义

华北水利水电大学 · 材料学院 · 资源循环科学与工程 · 以老师PPT与期末复习为主

复习策略：本课程不是背仪器名就能过的水课。考试高频集中在 XRD基础与应用、第8-12章电镜/电子探针/热分析。历年题型显示：选择填空考概念，简答考原理与对比，应用题考 XRD 判相/消光/布拉格计算、TEM成像与衬度、SEM信号、EDS/WDS、DTA/TG曲线解释。

必背概念定义、仪器结构、信号来源、曲线含义、消光规律。

会算布拉格方程、立方晶系面间距、点阵常数、倒易矢量、Scherrer公式、TG失重率。

会辨析TEM/SEM、SE/BSE/TE、EDS/WDS、DTA/DSC/TG、明场/暗场。

零点一、真题导向总控：先按出题套路复习

最重要原则：本讲义不是平均复习。老师PPT给的是范围，历年真题给的是出题习惯。真正考前优先级应为：历年真题反复出现的题型 ＞ 期末复习PPT ＞ 老师课堂PPT ＞ 教材补充内容。

你别再拿着整本资料平均背，平均背就是平均去世。先把下面这些真题母题吃透，再去补章节细节。

1. 历年真题最高频母题清单

真题母题	出现形式	必须会什么	复习优先级	

XRD物相判定：TiO₂金红石/锐钛矿	给XRD图谱 + PDF卡片，判断晶型并说明方法	由峰位和相对强度匹配PDF卡片；锐钛矿强峰约 $25.3^\circ$，金红石强峰约 $27.4^\circ$；不能只看一个峰	最高	

Ewald球图解证明Bragg方程	证明题，要求说明Ewald图解与Bragg方程等价	反射球半径 $1/\lambda$；倒易点落球面；散射矢量等于倒易矢量；推出 $2d\sin\theta=n\lambda$	最高	

TEM成像/衍射操作与光路图	简答+画图，问成像模式和衍射模式关键平面关系	成像：中间镜看物镜像平面；衍射：中间镜看物镜背焦面；会画基本光路	最高	

系统消光规律	选择、判断、简答、电子衍射消光规律	简单立方无点阵消光；BCC：$h+k+l$偶数出现；FCC：全奇或全偶出现，奇偶混杂消光	最高	

SE/BSE/TE对比	简答题，比较物理特性和用途	SE低能、表层、形貌；BSE高能、原子序数衬度；TE透过薄样，透射扫描信息	最高	

EDS/WDS对比	简答题，比较能谱仪和波谱仪优缺点	EDS快、多元素、分辨率低；WDS慢、分辨率高、定量准；WDS靠分光晶体和Bragg方程	最高	

电磁透镜像差	给图判断像差，问原因、影响因素、提高分辨率方法	球差、像散、色差；球差远轴/近轴电子焦点不同；像散可校正；色差与能量差有关	高	

DSC-TG同步热分析曲线	给曲线，分析每阶段反应类型、温度范围、失重量、峰温	DSC看吸放热峰；TG看质量变化台阶；DTG看失重速率；结合峰位、台阶、标注解释过程	高	

TEM vs SEM	简答题，比较用途、成像原理、分辨率、工作方式	TEM看内部/衍射，样品薄，分辨率高；SEM看表面形貌，景深大，样品制备相对简单	高	

倒易矢量性质	填空/简答，给 $g=2a^*+b^*+c^*$ 或 CaF₂ 的 $d_{220}$	对应晶面指数；方向垂直对应晶面；长度 $|g|=1/d_{hkl}$	高	

X射线管与连续谱/特征谱	填空选择：临界电压、连续谱/特征谱、管组成	低于临界电压只有连续谱；超过临界电压有连续谱和特征谱；X射线管由阴极、阳极靶、窗口等构成	中高	

点阵参数外推/晶面能否衍射	计算分析题	用 $d_{hkl}$、$\sin^2\theta$、消光条件、外推法求点阵常数或判断晶面是否参与衍射	中高	

2. 真题暴露出的考试结构

题型	常考内容	答题策略	

选择题	XRD能测什么、面间距大小、SEM看断口、FCC消光、SE用途、SAED用途、粉末多晶法、DSC/TG用途	背关键词，不要展开；选择题考的是概念边界	

填空题	X射线管组成、连续谱/特征谱、德拜底片安装、倒易矢量、TEM分辨率影响因素、相分析分类	背短句和术语，别写大段废话	

简答题	Bragg意义、TEM光路、像差、SE/BSE/TE、EDS/WDS、TEM/SEM、电子衍射优缺点	按“定义—原理—特点—用途—对比”写	

证明题	Ewald球图解证明Bragg方程	固定模板题，必须会完整推导	

计算/分析题	TiO₂判相、点阵参数外推、FCC晶面能否衍射、DSC-TG曲线分析	先写方法，再代数据，最后给结论；别只给答案	

3. 考前复习顺序：照这个来，别自己发明邪教路线

第一优先：真题母题。先背 Ewald证明、TEM光路、系统消光、TiO₂判相、SE/BSE/TE、EDS/WDS、DSC-TG曲线。

第二优先：对应PPT细节。比如第1章的X射线管和连续谱/特征谱，第8章的像差，第9章的光阑，第10章的SEM信号，第11章的WDS分光，第12章的热分析曲线。

第三优先：章节完整理解。看“零基础导学”和“五点五逐章新手讲解版”，把整门课串起来。

第四优先：教材补充。只补你不理解的地方，不要临考抱着教材啃到天亮，那个属于行为艺术。

最稳复习法：每个真题母题都按“考试术语 + 大白话理解 + 答题关键词 + 模板答案”四件套处理。

一句话判定重点：真题里能出成10分简答/证明/分析题的，就是主菜；只在PPT角落出现一次、真题没碰过的，就是配菜。配菜不是不能吃，但你别抱着配菜啃到主菜凉了。

零、零基础导学：这门课到底在学什么

先说人话：《材料分析测试方法》不是让你死背一堆仪器名字，而是在教你一件事——材料内部看不见，那就用各种“信号”把它逼着说话。

材料里面有什么晶体？晶格多大？有没有杂相？表面长什么样？内部有没有缺陷？某个小区域是什么元素？加热后会不会脱水、分解、相变？这些问题肉眼都看不见，所以我们要用 X射线、电子束、热信号去“问”材料，再通过图谱、图像、曲线把答案读出来。

1. 这门课的核心逻辑：不是背仪器，是读信号

所有分析方法都可以按同一个套路理解：

先给材料一个刺激：比如照 X射线、打电子束、持续升温。

材料产生响应信号：比如衍射峰、电子像、特征X射线、热效应、质量变化。

仪器把信号记录下来：形成 XRD图谱、TEM/SEM图像、EDS谱、DTA/DSC/TG曲线。

人根据规律解释信号：峰位看结构，峰强看含量/排列，图像看形貌，曲线看热变化。

一句话记：刺激材料 → 产生信号 → 仪器记录 → 人来解释。考试所有题基本都绕这个圈转。

2. XRD：用X射线看“晶体结构和物相”

XRD解决什么问题？主要看材料里面有哪些晶体相、晶格参数是多少、晶粒大不大、有没有择优取向。

大白话：X射线像一把原子尺度的尺子。晶体里原子排列很整齐，一层一层像楼板。X射线打进去后，只有在某些角度反射出来的波能互相加强，于是图谱上出现一个个衍射峰。

峰的位置：告诉你晶面间距 $d$，进一步能算点阵参数 $a$。

峰的有无：能判断结构类型，比如 BCC、FCC 的系统消光。

峰的强弱：和原子种类、位置、数量、结构因子有关。

峰的宽窄：可用 Scherrer 公式估算晶粒尺寸。

峰和标准卡片对比：可以做物相定性分析。

考试抓手：Bragg方程、倒易点阵、Ewald球、系统消光、PDF卡片判相，是XRD这条线的命根子。

3. TEM：让电子穿过薄样，看“内部结构和衍射”

TEM解决什么问题？看材料内部微观组织、晶体缺陷、晶粒、位错、相界，还能做电子衍射判断晶体结构。

大白话：光学显微镜看不清原子级细节，因为光波太长；电子波长很短，所以分辨率高。TEM就是让高速电子穿过非常薄的样品，穿过去的电子经过电磁透镜放大，最后形成图像或衍射斑点。

中间镜看物镜像平面：屏幕上得到显微像。

中间镜看物镜背焦面：屏幕上得到电子衍射花样。

选区光阑：选中样品某个小区域，只分析这个区域的衍射。

明场像：用透射束成像。

暗场像：用某个衍射束成像。

考试抓手：TEM光路、成像/衍射操作切换、物镜光阑和选区光阑、明场暗场，是TEM题的高频骨架。

4. SEM：用电子束扫表面，看“表面形貌和成分衬度”

SEM解决什么问题？看样品表面形貌、断口、颗粒、孔洞、涂层、相分布，景深大，图像立体感强。

大白话：SEM不是让电子穿过样品，而是用一束很细的电子束在样品表面一行一行扫描。扫到哪里，哪里就产生信号；信号强，屏幕就亮；信号弱，屏幕就暗，于是拼成一张表面图像。

二次电子 SE：来自表层，能量低，适合看表面形貌，分辨率高。

背散射电子 BSE：被样品弹回来的高能电子，重元素区域更亮，适合看成分差异。

透射电子 TE：薄样中穿透出来的电子，可用于透射扫描信息。

特征X射线：能告诉你样品里有什么元素。

考试抓手：SE/BSE/TE对比、SEM与TEM对比、SEM制样喷金/喷碳、景深大，是SEM题最爱考的地方。

5. EPMA、EDS、WDS：用特征X射线看“元素成分”

这部分解决什么问题？材料某个点、某条线、某个区域到底有哪些元素，各元素含量大概是多少。

大白话：电子束打到样品上，会把原子内层电子打出去，外层电子掉下来补位时会释放特征X射线。不同元素释放的X射线能量或波长不同，就像元素自己的身份证。

EDS：按能量分辨元素。优点是快、能同时测多元素；缺点是分辨率低、峰容易重叠，定量精度一般。

WDS：用分光晶体按 Bragg 方程筛选不同波长。优点是分辨率高、检测限低、定量准；缺点是慢、结构复杂。

点分析：看某一点成分。

线分析：看沿一条线成分怎么变。

面分析：看元素在一个区域怎么分布。

考试抓手：EDS/WDS对比、WDS为什么需要多块分光晶体、点线面分析用途、ZAF修正。

6. 热分析：一边加热一边看“热效应和质量变化”

热分析解决什么问题？材料加热时会不会脱水、分解、氧化、相变、熔融，以及这些过程发生在什么温度。

大白话：把样品放进仪器里按程序升温，观察它在加热过程中“吸不吸热、放不放热、重不重量变化”。材料一旦发生变化，曲线上就会留下痕迹。

DTA：测样品和参比物之间的温差。吸热、放热会出现峰或谷。

DSC：测热流差或补偿功率，更适合定量算热焓。

TG：测质量随温度变化。台阶代表失重或增重。

DTG：TG的一阶导数，峰对应失重速率最大的位置。

考试抓手：DTA/DSC/TG定义和区别、曲线峰谷含义、TG台阶失重率、CuSO₄·5H₂O 和 CaC₂O₄·H₂O 的热分解过程。

7. 新手怎么把整门课串起来

你可以把这门课想成四个问题：

想知道什么	主要用什么方法	看什么信号	最后得到什么	

材料是什么晶体/什么相	XRD	衍射峰位置和强度	物相、晶格参数、晶体结构	

材料内部长什么样	TEM	透射电子像、电子衍射斑	内部组织、缺陷、晶体结构	

材料表面长什么样	SEM	SE/BSE等电子信号	表面形貌、断口、成分衬度	

局部有什么元素	EDS/WDS/EPMA	特征X射线	元素种类、含量、分布	

加热后发生什么变化	DTA/DSC/TG	温差、热流、质量变化	相变、脱水、分解、氧化过程	

最笨但最稳的理解法：看到一个方法，就问三句话：它用什么打样品？样品发出什么信号？这个信号能告诉我什么？能答上来，这门课就算入门了。

一、最终版考试重点分级表：先救命，再拔高

使用方法：先把 🔴 背到能默写，再刷 🟠 的答题套路，🟡 用来保选择填空，⚪ 考前没时间就别碰。别平均用力，平均用力就是平均翻车。

等级	内容	具体必须掌握	考试形式	

🔴 必背必会	XRD核心公式与证明	Bragg方程意义；Ewald球证明Bragg方程；倒易矢量两个性质；$d_{hkl}=a/\sqrt{h^2+k^2+l^2}$；$2d\sin\theta=n\lambda$	证明题、简答题、计算题	

🔴 必背必会	系统消光与指标化	P无消光；BCC：$H+K+L$偶数出现；FCC：全奇或全偶出现；由$\sin^2\theta$比判断简单/BCC/FCC；超点阵线含义	选择、判断、计算分析	

🔴 必背必会	XRD物相分析	由$2\theta$求$d$；用PDF卡片比对$d$和$I/I_1$；TiO₂金红石/锐钛矿判相：锐钛矿最强峰约$25.3^\circ$，金红石最强峰约$27.4^\circ$	简答分析题、大题	

🔴 必背必会	TEM成像/衍射操作	中间镜物平面与物镜像平面重合→成像；与物镜背焦面重合→衍射；能画光路；选区光阑放物镜像平面	简答+画图大题	

🔴 必背必会	SEM信号对比	SE/BSE/TE来源、深度、分辨率、用途；SE看形貌，BSE看原子序数衬度，TE用于薄样品透射扫描	简答题	

🔴 必背必会	EDS/WDS对比	EDS快、多元素、分辨率低；WDS慢、分辨率高、定量准；WDS多块分光晶体原因：$\lambda=2d\sin\theta$导致单晶体波长范围有限	简答题	

🔴 必背必会	热分析曲线解释	DTA/DSC/TG定义；DTA峰谷意义；TG平台/台阶/失重率；DTG峰；$CuSO_4\cdot5H_2O$、$CaC_2O_4\cdot H_2O$分解过程	简答、曲线分析题	

🟠 高概率考	X射线性质	连续谱/特征谱产生机理；短波限$\lambda_0=1.24/U$；$K_\alpha$与$K_\beta$关系；滤波片与靶材选择	填空、选择、简答	

🟠 高概率考	德拜法与衍射仪法	德拜相机57.3mm对应1mm=2°；正装/反装/偏装；$\theta-2\theta$连动；连续扫描/步进扫描区别	选择、填空	

🟠 高概率考	电磁透镜像差	球差、像散、色差原因和减小方法；色差看能量高低电子聚焦不同；像散可用消像散器校正；球差主要靠减小孔径角	看图简答题	

🟠 高概率考	TEM衬度	质厚衬度、衍射衬度、相位衬度、Z衬度；明场/暗场形成；电子衍射花样：单晶斑点、多晶圆环、非晶晕环	简答、选择	

🟠 高概率考	TEM vs SEM	用途、成像原理、样品要求、分辨率、信息类型对比；TEM内部结构/衍射，SEM表面形貌/断口	简答题	

🟠 高概率考	EPMA点线面分析	点分析看夹杂/第二相；线分析看浓度梯度；面分析看元素分布，亮区代表含量高；ZAF修正	简答、应用题	

🟡 选择填空了解	晶体学基础	七大晶系、14种布拉维点阵；晶向/晶面指数标定；晶带定律$hu+kv+lw=0$；六方四指数$i=-(h+k)$	选择、填空	

🟡 选择填空了解	强度影响因素	结构因子、多重性因子、角因子、吸收因子、温度因子；温度升高/高角度峰强度减弱	选择、填空	

🟡 选择填空了解	SEM性能与制样	放大倍数由显示屏尺寸/扫描场决定；大景深；非导电样品喷金，EDS/BSE常喷碳	选择、填空	

🟡 选择填空了解	DTA/TG影响因素	升温速率、气氛、试样量、粒度、装填、参比物；速率快峰向高温移，分辨率下降，灵敏度提高	选择、填空、简答补充	

⚪ 基本不优先	仪器品牌/历史人物/发展史	伦琴、劳厄、布拉格、仪器厂家、教材导入案例等，除非老师明说，否则别主攻	极低概率选择	

⚪ 基本不优先	复杂强度公式完整推导	粉末积分强度全公式会认即可，重点是知道各因子含义，不要求逐项推到吐血	低概率	

⚪ 基本不优先	教材第6、7章	本课程实际章节不含第6、7章，除物相分析内容已并入第5章外，不额外扩展	不主看	

考前顺序：先背 🔴 表格里的标准答案；再把 🟠 的对比题练一遍；最后用 🟡 保选择填空。你要是从⚪开始看，那不叫努力，那叫考前自毁程序。

二、核心概念：考试术语 + 大白话 + 答题关键词

这一节怎么用：考试术语负责卷面得分，大白话负责你脑子不宕机，答题关键词负责老师一眼看到“这人不是在瞎编”。背的时候先背考试术语，再用大白话理解，最后记关键词。

🔴 X射线衍射 XRD 是什么？

考试术语：X射线衍射是利用波长与晶体点阵常数同数量级的X射线照射晶体，使晶体中原子相干散射波发生干涉加强，从而获得衍射花样，并据此分析晶体结构、物相、点阵参数、晶粒尺寸等信息的方法。

大白话：X射线像一把“原子级尺子”，照到晶体上以后，晶体里一排排原子会把X射线“反射”出来。哪些角度能反射、反射多强，就能倒推出这个材料里面是什么晶体、晶格有多大。

答题关键词：波长同数量级、相干散射、干涉加强、Bragg方程、物相分析、晶体结构。

🔴 Bragg方程

考试术语：Bragg方程 $2d\sin\theta=n\lambda$ 是晶体发生X射线衍射所必须满足的基本条件，表示相邻晶面反射波的波程差等于入射X射线波长的整数倍。

大白话：两束X射线从相邻晶面反射出来，如果多走的路刚好是一个或几个波长，它们就“同向叠加”变强；如果对不上，就互相抵消。Bragg方程就是判断“能不能亮起来”的规则。

答题关键词：波程差、整数倍、相干加强、衍射方向、晶面间距。

🔴 倒易点阵与倒易矢量

考试术语：倒易点阵是由正点阵按一定倒易关系构成的空间点阵。倒易矢量 $g_{hkl}=ha^*+kb^*+lc^*$ 垂直于正空间中的 $(hkl)$ 晶面，且其长度等于该晶面间距的倒数，即 $|g_{hkl}|=1/d_{hkl}$。

大白话：正空间里晶面又多又斜，不好画；倒易空间就是把“晶面方向和间距”压缩成一个箭头。箭头指哪儿，说明晶面法线在哪儿；箭头越长，说明晶面间距越小。

答题关键词：垂直晶面、长度等于面间距倒数、Ewald球、衍射矢量。

🔴 Ewald球图解

考试术语：Ewald球图解是在倒易空间中以入射波矢端点为球心、以 $1/\lambda$ 为半径作反射球；当倒易点落在球面上时，满足衍射条件。

大白话：把衍射条件画成一个“碰球游戏”：倒易点碰到球面，就能发生衍射；碰不到，就没衍射。它本质上就是Bragg方程的几何版。

答题关键词：反射球、半径 $1/\lambda$、倒易点落球面、散射矢量等于倒易矢量。

🔴 系统消光

考试术语：系统消光是由于晶胞内原子位置或点阵类型导致某些晶面方向的结构因子为零，从而使相应衍射线消失的现象。

大白话：不是这个晶面不存在，而是这些原子散射出来的波刚好互相抵消了，所以图谱上看不到这条线。你别一看没峰就以为晶面被宇宙删除了。

答题关键词：结构因子为零、点阵消光、结构消光、BCC偶数、FCC全奇全偶。

🔴 XRD物相定性分析

考试术语：XRD物相定性分析是根据未知样品衍射图谱中的晶面间距 $d$ 值和相对强度 $I/I_1$，与PDF标准卡片进行比较，从而确定样品中物相组成的方法。

大白话：每种晶体都有自己的“峰位身份证”。你把实验图谱里的峰位和强度拿去和标准卡片对号入座，对上了就知道它是什么相。

答题关键词：$2\theta$、$d$值、相对强度、PDF卡片、强峰匹配、混合相剔除主相峰。

🔴 透射电子显微镜 TEM

考试术语：TEM是以高能电子束为照明源，利用电磁透镜聚焦成像，使电子束透过超薄样品后形成显微像或电子衍射花样的高分辨电子光学仪器。

大白话：TEM就是让电子穿过特别薄的样品，看样品内部结构；电子波长很短，所以看得特别细，还能顺手做电子衍射。

答题关键词：透射电子、薄样品、内部组织、晶体结构、电子衍射、高分辨。

🔴 TEM成像操作与衍射操作

考试术语：成像操作时，中间镜物平面与物镜像平面重合，荧光屏得到显微放大像；衍射操作时，中间镜物平面与物镜背焦面重合，荧光屏得到电子衍射花样。

大白话：中间镜“看”物镜的哪个平面，决定屏幕显示什么。看像平面，就是照片；看背焦面，就是衍射斑点。一个调电流的事，别背成玄学。

答题关键词：中间镜、物镜像平面、背焦面、显微像、衍射花样。

🔴 明场像与暗场像

考试术语：明场像是用中心透射束成像得到的电子显微像；暗场像是用某一衍射束成像得到的电子显微像，可突出满足该衍射条件的区域。

大白话：用直着穿过去的电子成像，画面亮，叫明场；用偏出去的衍射电子成像，只有满足条件的区域亮，叫暗场。

答题关键词：物镜光阑、透射束、衍射束、BF、DF、衍射衬度。

🔴 扫描电子显微镜 SEM

考试术语：SEM是用细聚焦电子束在样品表面作光栅扫描，利用电子与样品相互作用产生的二次电子、背散射电子等信号调制图像亮度，从而观察样品表面形貌和成分衬度的仪器。

大白话：SEM不是让电子穿过去，而是拿电子束在表面一行一行扫，哪里信号强屏幕哪里亮，所以特别适合看断口、粉体、表面三维形貌。

答题关键词：光栅扫描、二次电子、背散射电子、表面形貌、景深大。

🔴 二次电子 SE

考试术语：二次电子是入射电子轰击样品表面时激发出的低能电子，能量通常小于50 eV，主要来自样品表层，适合观察表面形貌。

大白话：SE就是从表面被“打出来”的低能小电子，出来得浅，所以能把表面细节看得清清楚楚。

答题关键词：低能、表层、形貌衬度、高分辨率、棱角亮。

🔴 背散射电子 BSE

考试术语：背散射电子是入射电子经样品原子弹性或非弹性散射后从样品表面逸出的高能电子，其产额随平均原子序数增大而增大。

大白话：BSE像被样品“弹回来”的电子。重元素弹得多，所以图里重元素区域更亮，适合看相分布和成分差异。

答题关键词：高能、作用体积大、分辨率较低、原子序数衬度、重元素亮。

🔴 电子探针 EPMA

考试术语：电子探针是利用细聚焦电子束轰击样品微区，激发特征X射线，通过分析其波长或能量确定元素种类，通过强度确定元素含量的微区成分分析方法。

大白话：电子束打到哪里，哪里就发出元素自己的“X射线身份证”。看身份证号码知道是什么元素，看信号强弱估计含量。

答题关键词：微区成分、特征X射线、定性分析、定量分析、WDS、EDS。

🔴 EDS能谱仪

考试术语：EDS是根据不同元素特征X射线能量不同进行元素分析的能量色散谱仪，可同时接收多种元素的X射线信号。

大白话：EDS就是一次性听很多元素“报能量号”，速度快，但耳朵分辨率一般，容易把相近声音听混。

答题关键词：能量、速度快、多元素、分辨率低、峰重叠、半定量。

🔴 WDS波谱仪

考试术语：WDS是利用分光晶体按Bragg方程对不同波长的特征X射线进行分光，并由探测器测量其强度的波长色散谱仪。

大白话：WDS像拿晶体筛子一个波长一个波长地筛，慢是慢，但筛得细，定量更准。

答题关键词：波长、分光晶体、Bragg方程、分辨率高、检测限低、定量准。

🔴 DTA差热分析

考试术语：DTA是在程序控温条件下，测量试样与参比物之间温差随温度或时间变化的方法。

大白话：试样和参比物一起加热，如果试样发生吸热或放热，它温度就会比参比物低或高，曲线上就出现峰或谷。

答题关键词：$\Delta T=T_s-T_R$、吸热谷、放热峰、峰位、峰面积、外推起始温度。

🔴 DSC差示扫描量热

考试术语：DSC是在程序控温下测量试样与参比物之间热流差或补偿功率随温度变化的方法，可用于定量测定热效应。

大白话：DTA只看温差，DSC直接看“要补多少热”或“热流差多少”，所以DSC更适合算热焓、相变热。

答题关键词：热流、补偿功率、峰面积、热焓、定量分析。

🔴 TG热重分析

考试术语：TG是在程序控温条件下，测量试样质量随温度或时间变化的方法，常用于研究脱水、分解、氧化和组分含量。

大白话：一边加热一边称重。变轻了，可能跑水、跑CO₂、分解了；变重了，可能氧化吸氧了。

答题关键词：平台、台阶、失重率、起始温度、终止温度、DTG峰。

背诵提醒：简答题别只写大白话，大白话是给你理解的。卷面必须有“考试术语+关键词”。你要全写人话，老师可能觉得你挺懂，但分不一定全给；你要全写术语自己又背不动。两边都要，成年人别二选一。

三、课程知识链：别再散装背书

主线一句话：这门课就是“用射线、电子束和热信号去反推材料的结构、形貌、成分和热行为”。先问“信号从哪来”，再问“仪器怎么收”，最后问“图谱怎么解释”。

X射线主线（第1-5章）：X射线产生与物质作用 → 晶体有周期结构 → 满足Bragg/Laue/Ewald条件才衍射 → 强度由结构因子和实验因素决定 → 用粉末衍射图谱做物相、点阵参数、晶粒尺寸分析。

电子显微主线（第8-10章）：电子波长短所以分辨率高 → 电磁透镜聚焦但有像差 → TEM看透射电子和衍射，适合薄样内部结构 → SEM扫表面，靠SE/BSE等信号看形貌和成分衬度。

成分分析主线（第11章）：电子束激发特征X射线 → 波长或能量对应元素种类 → 强度对应含量 → EDS快但粗，WDS慢但准，定量要做ZAF修正。

热分析主线（第12章）：程序控温 → 试样发生相变、脱水、分解、氧化等 → DTA/DSC看热效应，TG/DTG看质量变化 → 结合峰位、峰向、台阶和失重率判断过程。

答题套路：看到图谱题，先识别“信号类型”——XRD峰、电子像/衍射斑、EDS谱、DTA/DSC/TG曲线；再写“物理来源”；最后落到“能分析什么”。这比你硬背一堆名词靠谱，别把脑子当U盘。

四、高频知识点速查表

高频点	必须会写的核心句/公式	常见题型	

布拉格方程	$2d\sin\theta=n\lambda$；衍射仪读数通常为 $2\theta$	计算、意义简答	

立方晶系面间距	$d_{hkl}=a/\sqrt{h^2+k^2+l^2}$	由峰位求 $a$	

系统消光	BCC：$H+K+L$ 偶数；FCC：全奇或全偶	选择、判断、指标化	

倒易矢量	$g_{hkl}\perp(hkl)$，$|g|=1/d_{hkl}$	简答、证明	

Ewald图解	倒易点落在反射球上满足衍射条件，可推出Bragg方程	证明题	

Scherrer公式	$D=k\lambda/(\beta\cos\theta)$；峰越宽晶粒越小	计算、判断	

TEM模式	中间镜对准物镜像平面为成像；对准背焦面为衍射	简答	

明场/暗场	透射束成明场，衍射束成暗场	对比题	

SEM信号	SE看形貌且分辨率高；BSE看原子序数衬度；特征X射线看元素	对比题	

EDS/WDS	EDS快、多元素、分辨率低；WDS慢、分辨率高、定量准	必背简答	

DTA/DSC/TG	DTA测温差；DSC测热流；TG测质量	定义、曲线解释	

TG/DTG	TG台阶代表质量变化；DTG峰数对应失重步骤	曲线判读、失重计算	

五、总考点地图与优先级

章节	核心内容	考试掌握深度	

第1章 X射线性质	连续谱/特征谱、短波限、相干/非相干散射、吸收限、滤波片和靶材选择	概念+简答，偶有选择填空	

第2章 晶体学基础	晶向晶面、面间距、晶带定律、倒易点阵	公式和判断题高频	

第3章 衍射方向	布拉格方程、劳厄方程、Ewald图解、衍射矢量方程	简答/证明大题重点	

第4章 衍射强度	结构因子、系统消光、强度影响因素	消光规律必背，强度公式理解	

第5章 多晶体分析	德拜法、衍射仪法、指标化、物相鉴定、点阵参数、晶粒尺寸	XRD应用题主战场	

第8章 电子光学	电子波、电磁透镜、像差、分辨率、景深焦长	公式+简答	

第9章 TEM	结构、光阑、成像/衍射操作、样品、电子衍射、衬度	大题高频	

第10章 SEM	电子-固体相互作用、SE/BSE/TE、结构、衬度、特点与制样	对比题/简答题高频	

第11章 EPMA	电子探针原理、WDS/EDS、点线面分析、ZAF修正	EDS/WDS对比必背	

第12章 热分析	DTA/DSC/TG定义、曲线解释、影响因素、DTG	定义+曲线解释+影响因素	

五点五、逐章新手讲解版：每章到底在学什么

这一节是给零基础看的。前面的重点表告诉你“考试考什么”，但这一节告诉你“为什么要学这些东西”。你别一上来就背公式，先把每章的目的搞明白，不然背到最后就是一锅材料分析胡辣汤。

总口诀：XRD看晶体和物相，TEM看内部和衍射，SEM看表面和形貌，EDS/WDS看元素，热分析看加热过程。

第1章 X射线的性质：先搞清楚“拿什么照材料”

本章学什么：学X射线是什么、怎么产生、有什么特点、为什么能用来分析晶体。

为什么要学：后面XRD全靠X射线干活。你要是不知道X射线从哪来、波长怎么选、连续谱和特征谱有什么区别，后面看到靶材、滤波片、特征线就会当场失智。

新手理解：X射线本质上是一种波长很短的电磁波，波长和晶体里原子间距差不多，所以它能“感觉到”晶体里一层层原子的排列。普通可见光波长太长，看不到原子级结构；X射线波长刚好合适，所以能拿来做晶体分析。

连续谱：高速电子撞靶突然减速产生，像一段连续的背景光。

特征谱：靶材原子内层电子被打出去，外层电子补位时发出的固定波长X射线，像靶材自己的身份证。

短波限：电子全部动能一次转成一个光子时得到最短波长，公式常写 $\lambda_0=1.24/U$。

滤波片：用来削弱不想要的谱线，比如压低 $K_\beta$，保留更常用的 $K_\alpha$。

考试怎么考：常考连续谱/特征谱产生原因、短波限公式、靶材和滤波片选择、管电压为什么不能无脑越高越好。

新手坑：别把连续谱和特征谱混了。连续谱是“刹车辐射”，特征谱是“原子能级跃迁”。一个像背景噪声，一个像固定身份证。

第2章 晶体学基础：先认识“材料内部的格子”

本章学什么：学晶体结构、晶面、晶向、晶面间距、晶带、倒易点阵这些基础语言。

为什么要学：XRD不是直接告诉你“这是某某材料”，它先给你峰位和强度。你要把峰位翻译成晶面间距，把晶面间距再联系到晶体结构，所以必须先懂晶面和晶向。

新手理解：晶体不是乱堆的原子，而是原子按规律排成三维格子。晶面可以理解为从这堆原子里切出来的一层层平面，晶向就是格子里某个方向。XRD看到的很多峰，本质上就是不同晶面对X射线的响应。

晶向指数 $[uvw]$：表示晶体中的方向。

晶面指数 $(hkl)$：表示晶体中的一组平行晶面。

晶面间距 $d_{hkl}$：相邻同族晶面之间的距离。

立方晶系面间距：$d_{hkl}=a/\sqrt{h^2+k^2+l^2}$，这是计算题老熟人。

倒易点阵：把正空间的晶面信息变成倒易空间里的点和矢量，方便描述衍射。

考试怎么考：常考晶向晶面指数、立方晶系面间距计算、倒易矢量两个性质：垂直于晶面、长度等于晶面间距倒数。

新手坑：晶向用方括号 $[uvw]$，晶面用圆括号 $(hkl)$。别写反，写反就是给老师送笑话。

第3章 X射线衍射方向：什么时候能出现衍射峰

本章学什么：学Bragg方程、Laue方程、Ewald球图解，也就是判断X射线在哪些方向会发生衍射。

为什么要学：XRD图谱上每一个峰都不是随便来的，它必须满足衍射条件。第3章就是告诉你“什么情况下能亮起来”。

新手理解：X射线打到晶体里很多原子上，每个原子都会散射X射线。如果某个方向上这些散射波刚好同相叠加，就会变强，形成衍射峰；如果相互抵消，就没有峰。

Bragg方程：$2d\sin\theta=n\lambda$，意思是相邻晶面反射波的路程差等于波长整数倍时发生加强。

Laue方程：从三维点阵周期性出发描述衍射条件，和Bragg方程本质一致。

Ewald球：把衍射条件画在倒易空间里，倒易点落到球面上就能衍射。

衍射矢量：散射波矢和入射波矢之差等于倒易矢量时满足衍射。

考试怎么考：Ewald球证明Bragg方程是真题级高频。答题时要写“倒易点落在反射球上”“散射矢量等于倒易矢量”“推出 $2d\sin\theta=n\lambda$”。

新手坑：Bragg方程不是普通反射定律。它不是说X射线像镜子一样反光，而是说散射波满足相干加强条件。

第4章 X射线衍射强度：为什么有的峰强、有的峰弱、有的峰没了

本章学什么：学衍射强度由什么决定，尤其是结构因子和系统消光。

为什么要学：第3章只告诉你“峰可能出现在哪”，第4章告诉你“峰到底强不强、会不会消失”。实际判相和结构分析不能只看峰位，还要看峰强。

新手理解：晶胞里不止一个原子，不同原子散射出来的波可能互相加强，也可能互相抵消。如果某些晶面方向的散射波刚好抵消，这条衍射线就没了，这就是系统消光。

结构因子 $F$：描述晶胞内原子种类和位置对衍射强度的影响。

简单点阵 P：一般无点阵消光。

体心 BCC：$h+k+l$ 为偶数出现，为奇数消光。

面心 FCC：$h,k,l$ 全奇或全偶出现，奇偶混杂消光。

超点阵线：有序化后原来某些弱线重新出现，说明结构排列更复杂。

考试怎么考：最爱考BCC/FCC消光判断、给一组峰判断点阵类型、解释为什么某些晶面不出现。

新手坑：“消光”不是晶面不存在，而是对应方向衍射强度为零或太弱看不到。你别把物理现象理解成晶面被系统删除。

第5章 多晶体分析方法：真正用XRD解决材料问题

本章学什么：学粉末衍射图谱怎么获取、怎么指标化、怎么判相、怎么算点阵参数和晶粒尺寸。

为什么要学：前面几章是原理，第5章开始真正干活。考试里XRD应用题基本就从这里出。

新手理解：多晶材料里有很多小晶粒，方向随机。总有一些晶粒的某些晶面刚好满足Bragg条件，于是仪器扫描角度时就出现一串衍射峰。每种晶体的峰位和强度组合都不一样，所以可以像查指纹一样判断物相。

物相定性分析：根据 $d$ 值和相对强度查PDF卡片。

指标化：给每个衍射峰标上对应的 $(hkl)$。

点阵参数计算：由峰位算 $d$，再由 $d$ 算 $a$。

外推法：用多个高角度峰外推到 $\theta=90^\circ$，减小误差。

Scherrer公式：$D=k\lambda/(\beta\cos\theta)$，峰越宽晶粒越小。

考试怎么考：判相题、指标化题、点阵参数计算、晶粒尺寸计算都可能出现。真题套路就是“给峰位/强度/卡片，让你判断是什么相”。

新手坑：判相不能只看一个最强峰。一个峰撞车很正常，要看多个强峰是否同时匹配。

第6、7章：为什么这里不作为主线展开

说明：你这门课的老师PPT和期末复习重点里，主线是第1-5章XRD、第8-12章电镜/电子探针/热分析。教材里某些第6、7章相关内容没有作为本次考试主线单独展开。

怎么处理：涉及物相分析、点阵参数、实际XRD应用的内容已经并入第5章；考试复习时不用再单独死磕第6、7章。别给自己加戏，临考最忌讳把不考的东西当主线啃。

第8章 电子光学基础：为什么电子显微镜能看得更细

本章学什么：学电子波、电子波长、电磁透镜、像差、分辨率、景深和焦长。

为什么要学：TEM和SEM都靠电子束工作。你要先知道电子为什么能成像、电磁透镜怎么聚焦，才能理解后面的电镜结构。

新手理解：电子不只是小粒子，也有波动性。电子加速电压越高，波长越短，理论上分辨率越高。电子束不能用玻璃透镜聚焦，要用电磁透镜，靠磁场让电子偏转并会聚。

电子波长：加速电压越高，电子波长越短。

电磁透镜：总是会聚透镜，可通过改变激磁电流调焦。

球差：远轴电子和近轴电子焦点不同。

像散：不同方向聚焦能力不同，可用消像散器校正。

色差：不同能量电子聚焦位置不同。

考试怎么考：常考电磁透镜为什么总是会聚透镜、三种像差原因和校正方法、分辨率和景深焦长概念。

新手坑：分辨率不是放大倍数。放大倍数再高，如果分辨率不够，只是把糊图放大成更大的糊图。

第9章 TEM：看薄样内部结构，还能看电子衍射

本章学什么：学TEM结构、主要透镜和光阑、成像与衍射操作、样品要求、电子衍射和衬度。

为什么要学：TEM是材料微观结构分析核心工具，既能成像，又能衍射。它不是单纯“拍照片”，而是能把组织形貌和晶体结构联系起来。

新手理解：TEM让高能电子穿过超薄样品。穿过去的电子有的直接透过，有的被晶体衍射。你选择不同电子束成像，就能得到不同衬度；你把中间镜对准不同平面，就能在图像和衍射花样之间切换。

成像操作：中间镜物平面与物镜像平面重合，屏幕显示显微像。

衍射操作：中间镜物平面与物镜背焦面重合，屏幕显示电子衍射花样。

物镜光阑：位于物镜后焦面，用来选择透射束或衍射束。

选区光阑：位于物镜像平面，用来选定样品微区做衍射。

明场像：用透射束成像。

暗场像：用某一衍射束成像。

考试怎么考：画TEM光路图、解释成像/衍射操作、比较明场暗场、说明选区衍射如何实现。

新手坑：物镜光阑和选区光阑别混。物镜光阑选电子束，选区光阑选样品区域。一个选“哪束电子”，一个选“样品哪块地方”。

第10章 SEM：看样品表面，重点是信号来源

本章学什么：学电子束和固体相互作用、SEM结构、二次电子/背散射电子/透射电子/特征X射线、成像衬度和样品制备。

为什么要学：SEM是最常用的材料表面观察工具。断口、颗粒、孔洞、粉体、涂层都经常用SEM看。

新手理解：SEM用细电子束在样品表面扫描。电子束打到样品后会产生很多信号，不同信号来自不同深度、携带不同信息。SEM图像不是直接“拍照”，而是把信号强弱转成亮暗。

二次电子 SE：来自很浅表层，适合看表面形貌，分辨率高。

背散射电子 BSE：与原子序数有关，重元素区域亮，适合看成分衬度。

透射电子 TE：薄样中穿透出来的电子，可用于透射扫描。

特征X射线：用于元素分析，是EDS/WDS的信号来源。

非导电样品：容易充电，常喷金提高导电性；做EDS/BSE时常喷碳避免干扰。

考试怎么考：SE/BSE/TE对比是高频；SEM和TEM区别也是简答题常客。

新手坑：SE看形貌，BSE看成分衬度。别一看到亮暗就都说“表面高低”，BSE里亮暗很多时候是原子序数差异。

第11章 EPMA：用特征X射线做微区成分分析

本章学什么：学电子探针原理、EDS/WDS、点线面分析、定量分析和ZAF修正。

为什么要学：看形貌只是第一步，材料分析还要知道局部到底是什么元素、含量多少。EPMA就是干这个的。

新手理解：电子束打到样品微区，会激发出特征X射线。每种元素的特征X射线能量或波长不同，所以可以定性判断元素；特征X射线强度和含量有关，所以可以定量分析。

EDS：按能量分辨，速度快，可同时测多元素，但分辨率较低。

WDS：按波长分辨，用分光晶体和Bragg方程，分辨率高、定量准，但速度慢。

点分析：分析某个微小区域的成分。

线分析：分析成分沿一条线的变化。

面分析：显示元素二维分布。

ZAF修正：修正原子序数效应、吸收效应、荧光效应。

考试怎么考：EDS/WDS对比基本必背；WDS为什么要多块分光晶体也很容易考，因为不同分光晶体适合不同波长范围。

新手坑：EDS不是“更高级版WDS”，WDS也不是“慢版EDS”。它们分辨原理不同：一个看能量，一个看波长。

第12章 热分析：加热过程中材料发生了什么

本章学什么：学DTA、DSC、TG、DTG的定义、曲线意义、影响因素和典型分解过程。

为什么要学：材料在实际使用中经常受热。加热后是脱水、分解、氧化、相变还是熔融，热分析可以通过曲线告诉你。

新手理解：热分析就是一边按程序升温，一边监测试样发生了什么变化。发生吸热或放热，DTA/DSC曲线会出峰；发生失重或增重，TG曲线会出现台阶。

DTA：测样品和参比物的温差，判断吸热/放热过程。

DSC：测热流差或补偿功率，可定量分析热效应。

TG：测质量随温度变化，适合看脱水、分解、氧化、组分含量。

DTG：TG曲线的导数，峰表示失重速率最大。

影响因素：升温速率、气氛、试样量、粒度、装填方式、参比物。

考试怎么考：常考DTA/DSC/TG区别、曲线峰谷和台阶解释、失重率计算、CuSO₄·5H₂O三步失水、CaC₂O₄·H₂O三步分解。

新手坑：DTA/DSC看热效应，TG看质量变化。一个峰不一定伴随失重，一个失重台阶也不一定只对应一个简单反应，答题要结合题目给的信息。

这一节怎么用：第一遍复习先读“五点五”，把每章在干嘛搞明白；第二遍再看后面的详细考点；第三遍刷例题包。你要是反过来，上来硬背系统消光和Ewald球，脑子会像没装驱动的打印机，响半天不出纸。

五点六、XRD真题+PPT强化：第1-5章必须抓住的细节

这一节是XRD专项加固。真题里XRD不是只考一个Bragg方程，而是从X射线产生、晶体学、Ewald证明、系统消光、粉末法、PDF判相一路串着考。PPT里的细节如果不提前拎出来，考场上你就会觉得“这题我好像见过，但它妈的想不起来”。

1. 第1章：X射线产生，真题填空选择爱抠这里

考点	考试术语	大白话理解	

X射线管组成	主要由阴极钨丝、阳极靶、铍窗口、真空玻璃管、金属聚焦罩、冷却系统等组成	钨丝发电子，电压加速，电子打靶，铍窗放X射线出来，冷却水防止靶烧了	

连续谱	高速电子撞击靶材突然减速，部分动能转化为不同波长X射线，形成连续谱	电子刹车产生一大片背景X射线	

特征谱	靶原子内层电子被击出，外层电子跃迁填补空位，释放固定波长X射线	靶材元素自己的“身份证光线”	

临界电压	产生特征X射线必须满足 $eV_K=W_K$	电压不够只能刹车，打不出内层电子，就没有特征线	

短波限	$\lambda_0=1.24/U$，只与管电压有关	电压越高，最短波长越短；和靶材、管流没关系	

$K_\alpha/K_\beta$	L→K 为 $K_\alpha$，M→K 为 $K_\beta$；$K_\alpha$ 强度约为 $K_\beta$ 的5倍，且 $\lambda_{K\alpha}>\lambda_{K\beta}$	$K_\alpha$更强、更常用，所以要滤掉碍事的$K_\beta$	

真题句式：“当X射线管电压低于临界电压仅产生连续谱；超过临界电压可产生连续谱和特征X射线。”这句给我背熟，填空送分题，别送命。

2. 第2章：晶体学基础，真题常考倒易矢量和面间距

晶体结构 = 空间点阵 + 结构基元：点阵只描述重复规律，结构基元才是具体原子/离子/分子。

14种布拉维点阵：七大晶系按对称性组合得到14种点阵；常见重点是P、I、F、C。

晶向/晶面符号：晶向用 $[uvw]$，晶面用 $(hkl)$，晶面族用 $\{hkl\}$。

立方晶系面间距：$d_{hkl}=a/\sqrt{h^2+k^2+l^2}$，选择题问“哪个面间距最大”，就比较 $h^2+k^2+l^2$，数值越小，$d$越大。

晶带定律：属于晶带轴 $[uvw]$ 的晶面 $(hkl)$ 满足 $hu+kv+lw=0$。

倒易矢量：$g_{hkl}=ha^*+kb^*+lc^*$，对应正空间 $(hkl)$ 晶面。

倒易矢量两性质：方向垂直于 $(hkl)$ 晶面；长度 $|g_{hkl}|=1/d_{hkl}$。

真题模板：若 $g=2a^*+b^*+c^*$，对应晶面为 $(211)$；若 $d_{220}=0.193\,\mathrm{nm}$，则 $|g_{220}|=1/d_{220}=5.18\,\mathrm{nm^{-1}}$，方向垂直于 $(220)$ 晶面。

3. 第3章：Bragg、Laue、Ewald，证明题核心区

Bragg方程：$2d\sin\theta=n\lambda$，反映衍射方向 $\theta$ 与晶面间距 $d$、波长 $\lambda$ 的关系。

极限条件：$\sin\theta=n\lambda/(2d)\le1$，一级反射时 $d\ge\lambda/2$。

反射级数：$(hkl)$ 的$n$级反射可看成虚拟晶面 $(H K L)=(nh,nk,nl)$ 的一级反射。

Laue方程：从三维点阵周期性出发，本质上与Bragg方程一致。

衍射矢量方程：$(S-S_0)/\lambda=g_{hkl}$，是连接Laue、Bragg、Ewald的桥。

Ewald球：以 $1/\lambda$ 为半径作反射球，倒易点落球面即满足衍射条件。

Ewald证明Bragg方程固定答题模板：

在倒易空间中作Ewald反射球，半径为 $1/\lambda$。

当某倒易点 $hkl$ 落在球面上时，散射矢量满足 $k_s-k_0=g_{hkl}$。

倒易矢量长度 $|g_{hkl}|=1/d_{hkl}$。

由几何关系 $|k_s-k_0|=2(1/\lambda)\sin\theta$。

所以 $1/d_{hkl}=2\sin\theta/\lambda$，整理得 $2d_{hkl}\sin\theta=\lambda$。若考虑$n$级反射，则为 $2d\sin\theta=n\lambda$。

4. 第4章：衍射强度与系统消光，选择/简答/判断都爱考

点阵类型	出现反射	消失反射	例子	

简单P	全部	无点阵消光	所有$(hkl)$原则上可出现	

底心C	$H,K$ 同奇或同偶	$H,K$ 奇偶混杂	注意PPT提过，但真题更爱BCC/FCC	

体心BCC/I	$H+K+L$ 为偶数	$H+K+L$ 为奇数	(110),(200),(211)有；(100),(111),(210)无	

面心FCC/F	$H,K,L$ 全奇或全偶	奇偶混杂	(111),(200),(220),(311)有；(100),(110),(112),(210)无	

结构因子：$F_{HKL}$ 表示晶胞内原子种类、数目、位置对衍射强度的影响，强度 $I\propto |F|^2$。

系统消光：本质是结构因子为零，不是晶面不存在。

超点阵线：有序化后原来因结构消光消失的弱衍射线重新出现，如AuCu₃有序化，奇偶混杂线可变为弱线。

强度五因子：结构因子、角因子、多重性因子、吸收因子、温度因子。

多重性因子：同一晶面族中等同晶面数越多，参与衍射概率越大，峰越强。

温度因子：温度升高或衍射角增大，衍射峰强度减弱，高角峰尤其明显。

真题坑：FCC问“哪组不会出现”，看到 $(210)$ 这种奇偶混杂就选它。别在那里算半天，考试不是让你现场修仙。

5. 第5章：多晶体分析，TiO₂判相和计算题都在这里

考点	必须掌握	真题形式	

粉末多晶法	随机取向多晶中，总有晶粒满足Bragg条件，形成衍射圆锥/衍射环	选择：最常用XRD方法是粉末多晶法	

德拜相机	直径57.3mm时，底片每1mm对应2°圆心角；直径114.6mm时，每1mm对应1°	选择题直接问	

底片安装	正装、反装、偏装/不对称装	填空题	

正装法	几何关系简单，常用于物相分析	了解	

反装法	高角线集中于孔眼，底片收缩误差小，适合点阵常数测定	了解	

偏装法	可测真实圆周长，消除底片收缩、试样偏心、相机半径误差，较常用	了解	

物相定性分析	由 $2\theta$ 求 $d$，结合 $I/I_1$ 与PDF卡片匹配	TiO₂判相大题	

指标化	$\sin^2\theta$ 顺序比对应 $N=h^2+k^2+l^2$，判断点阵类型	计算/判断	

点阵参数	$a=d\sqrt{H^2+K^2+L^2}$，高角线更精确	计算题	

外推法	作 $a-\cos^2\theta$ 或Nelson-Riley函数图，外推到 $\theta=90^\circ$ 得精确$a$	应用题	

直接比较法	不加外来标准物，用另一相衍射线作参考，常测钢中残余奥氏体	填空题	

TiO₂判相模板：先读未知样主要峰位，再与PDF卡片强峰比较。锐钛矿最强峰约 $25.3^\circ$，金红石最强峰约 $27.4^\circ$。若未知图谱主强峰更接近 $25.3^\circ$ 且后续强峰也匹配锐钛矿，则判为锐钛矿；若更接近 $27.4^\circ$ 并匹配金红石，则判为金红石。必须写“不能只凭单峰，要综合多个峰位和相对强度”。

XRD考前一句话：选择填空抓“X射线产生/德拜/消光/用途”，简答证明抓“Bragg/Ewald/倒易矢量”，应用题抓“PDF判相/指标化/外推”。这三个层次别混成一锅粥。

六、第1章 X射线的性质

1. X射线本质与特点

本质：X射线是波长约 $0.001\sim10\,\mathrm{nm}$ 的电磁波，具有波粒二象性。

衍射分析常用硬X射线：$\lambda\approx0.05\sim0.25\,\mathrm{nm}$，与晶体点阵常数同数量级。

特点：不可见、直线传播、不带电、不受电磁场偏转、可使胶片感光和气体电离、可被物质吸收、对生物有损伤。

2. X射线产生与X射线管

新手先理解：X射线管的工作过程就一句话：阴极钨丝发射电子 → 管电压把电子加速 → 高速电子撞击阳极靶 → 电子突然减速或打出靶原子内层电子 → 产生X射线。

所以X射线不是“灯泡自己发光”，而是高速电子轰击金属靶以后产生的。大部分电子能量变成热，只有少部分变成X射线，所以阳极靶必须冷却。

部件/参数	作用	新手理解	

阴极钨丝	加热后发射电子	电子来源，相当于“电子发射器”	

金属聚焦罩	使电子束集中轰击靶面	让电子别乱飞，集中打靶	

阳极靶	高速电子突然减速并发射X射线；常用 Cr、Fe、Co、Ni、Cu、Mo、Ag、W 等	真正被轰击的地方，也是X射线产生的地方	

焦点	阳极靶面被电子束轰击的区域	X射线从这个小区域附近产生，焦点越合理越利于成像/衍射	

铍窗	X射线从管内射出的窗口，铍对X射线吸收较小	普通材料会挡X射线，铍比较“透X射线”	

冷却水	带走阳极靶上大量热量	因为绝大多数电子能量变成热，不冷却靶就烧了	

管电压 $U$	阴极与阳极之间高压，决定电子能量和短波限	电压越高，电子撞得越狠，最短波长越短	

管电流 $i$	单位时间轰击靶面的电子数量，影响X射线强度	电流越大，打靶电子越多，X射线通常越强	

3. 连续谱、特征谱与短波限

连续X射线谱：高速电子撞击靶材时突然减速，电子损失的能量一部分以X射线光子形式辐射出来。不同电子、不同碰撞损失的能量不同，所以产生一系列连续波长的X射线。

大白话：连续谱就是电子撞靶“刹车”产生的背景X射线，波长不是一个固定值，而是一整段连续范围。

特征X射线谱：当入射电子能量足够大，把靶原子的K层等内层电子击出，外层电子跃迁填补空位时，会释放具有固定波长的X射线。L→K 为 $K_\alpha$，M→K 为 $K_\beta$。

大白话：特征谱像靶材原子的“身份证号码”，靶材元素不同，特征X射线波长不同。

$$eU=h\nu_{\max}=\frac{hc}{\lambda_0},\qquad \lambda_0=\frac{1.24}{U}\;(\mathrm{nm})$$

短波限 $\lambda_0$：连续谱在短波方向的极限；只与管电压 $U$ 有关，与靶材、管电流无关。

连续谱最大强度位置：一般在约 $1.5\lambda_0$ 附近。

管压影响：管电压升高，$\lambda_0$ 向短波方向移动，连续谱强度也增大。

管流影响：管电流越大，单位时间撞靶电子越多，X射线强度越大，但不改变短波限。

靶材影响：连续谱强度与靶材原子序数 $Z$ 有关，重元素靶连续谱更强。

连续谱强度近似：$I_{\text{连}}=aiZU^2$，其中 $a$ 为常数，$i$ 为管电流，$Z$ 为靶材原子序数，$U$ 为管电压。

X射线管效率：$\eta\approx aZU$，效率很低；例如钨靶在较高管压下也只有约百分之一级，大部分能量变热。

$K_\alpha$ 与 $K_\beta$：$K_\alpha$ 强度约为 $K_\beta$ 的5倍；且 $\lambda_{K\alpha}>\lambda_{K\beta}$，因为L→K能级差小于M→K。

临界激发电压：产生特征谱必须超过临界激发电压，临界条件为 $eV_K=W_K$。电压不够，只能有连续谱，激不出对应特征线。

第1章易考话术：连续谱看“刹车辐射、短波限、管压管流靶材”；特征谱看“内层电子空位、外层跃迁、固定波长、临界激发电压”。这两套机理别混，混了就像把身份证和背景音乐写成一个东西。

4. X射线与物质相互作用

作用	本质	考试抓手	

相干散射/Thomson散射	波长、频率不变，仅方向改变，可发生干涉	XRD衍射基础	

非相干散射/Compton散射	与外层电子碰撞，能量降低、波长增加	形成衍射背底	

光电效应	X光子击出内层电子，产生光电子和荧光X射线	荧光背底、吸收限	

俄歇效应	跃迁能量用于击出另一电子，产生俄歇电子	表面元素分析依据	

吸收衰减	强度随厚度指数衰减	$I=I_0e^{-\mu x}$	

$$I=I_0e^{-\mu x},\qquad \mu_m=\frac{\mu}{\rho},\qquad \mu_m=K\lambda^3Z^3$$

5. 滤波片与靶材选择

滤波片作用

滤掉 $K_\beta$，保留较强的 $K_\alpha$，获得近似单色X射线。

滤波片吸收限应位于 $\lambda_{K\beta}$ 与 $\lambda_{K\alpha}$ 之间。

经验：$Z_{\text{靶}}\lt 40$，$Z_{\text{片}}=Z_{\text{靶}}-1$；$Z_{\text{靶}}\ge 40$，$Z_{\text{片}}=Z_{\text{靶}}-2$。

例：Co靶用Fe滤波片；Cu靶用Ni滤波片。

靶材选择

原则：靶的 $K_\alpha$ 波长稍大于试样吸收限并尽量靠近，使试样不产生强荧光，降低背底。

常用规律：$Z_{\text{靶}}\leq Z_{\text{试样}}+1$。如分析Fe样品可选Co靶或Fe靶，通常不优先选Ni靶。

PPT补充考点：管电压选择——衍射分析时管压通常选 $3\sim5$ 倍临界激发电压 $U_K$，以获得最大特征谱/连续谱强度比。不要以为电压越高越好，连续谱背底也会跟着涨。

PPT补充考点：BCC/FCC的d修正公式。BCC中若 $h+k+l$ 为奇数，实际晶面间距为 $d=\frac{a}{2\sqrt{h^2+k^2+l^2}}$，只有偶数才直接用 $d=a/\sqrt{h^2+k^2+l^2}$。FCC中若 $h,k,l$ 奇偶混杂，实际 $d=\frac{a}{2\sqrt{h^2+k^2+l^2}}$，全奇全偶才直接用原公式。这跟系统消光是一体两面——消光的晶面在衍射谱上不出现，但$d$值本身依然存在。

七、第2章 晶体学基础

1. 晶体结构、点阵与晶胞

晶体结构 = 空间点阵 + 结构基元。

七大晶系、14种布拉维点阵；常考 P、I、F、C 四类。

简单P：$(0,0,0)$；体心I：$(0,0,0),(1/2,1/2,1/2)$；面心F：$(0,0,0),(1/2,1/2,0),(1/2,0,1/2),(0,1/2,1/2)$；底心C：$(0,0,0),(1/2,1/2,0)$。

2. 晶向指数与晶面指数

晶向指数 $[uvw]$：取过原点的结点直线，找最近结点坐标，化为最小整数，用方括号。

晶面指数 $(hkl)$：求晶面在三轴上的截距，取倒数并化为互质整数，用圆括号。

六方四指数：晶面 $(hkil)$，其中 $i=-(h+k)$。

3. 晶面间距与晶面夹角

$$d_{hkl}^{\text{立方}}=\frac{a}{\sqrt{h^2+k^2+l^2}}$$

$$d^{\text{四方}}=\frac{1}{\sqrt{\frac{h^2+k^2}{a^2}+\frac{l^2}{c^2}}}$$

$$\cos\phi=\frac{h_1h_2+k_1k_2+l_1l_2}{\sqrt{h_1^2+k_1^2+l_1^2}\sqrt{h_2^2+k_2^2+l_2^2}}$$

常考判断：立方晶系中，指数平方和 $N=h^2+k^2+l^2$ 越小，$d$ 越大。如 $(101)$ 的 $N=2$，比 $(113)$、$(122)$、$(123)$ 面间距大。

4. 晶带定律

$$hu+kv+lw=0$$

若晶面 $(hkl)$ 属于晶带 $[uvw]$，则满足晶带定律。

两晶面 $(h_1k_1l_1)$、$(h_2k_2l_2)$ 的晶带轴：
$$u:v:w=(k_1l_2-k_2l_1):(l_1h_2-l_2h_1):(h_1k_2-h_2k_1)$$

5. 倒易点阵

$$a^*=\frac{b\times c}{V},\quad b^*=\frac{c\times a}{V},\quad c^*=\frac{a\times b}{V}$$

$$r^*=Ha^*+Kb^*+Lc^*$$

倒易矢量两大性质，必背：

$r^*$ 垂直于正点阵中的 $(HKL)$ 晶面；

$|r^*|=1/d_{HKL}$。

例：若倒易矢量 $g=2a^*+b^*+c^*$，对应正空间晶面为 $(211)$。若 $d_{220}=0.193\,\mathrm{nm}$，则 $|g_{220}|=1/d_{220}=5.18\,\mathrm{nm^{-1}}$，方向垂直 $(220)$ 晶面。

八、第3章 X射线衍射方向

1. 布拉格方程

$$2d\sin\theta=n\lambda$$

意义：布拉格方程是晶体发生X射线衍射必须满足的基本条件，反映衍射方向 $\theta$、晶面间距 $d$ 和波长 $\lambda$ 的关系。测得衍射角即可求面间距，进一步确定晶胞参数、点阵类型和物相。

选择反射：晶体中若干平行原子面反射波相干加强的结果。

衍射极限：$n\lambda/(2d)\le1$，一级反射时 $d\ge\lambda/2$。

反射级数：$n$ 为反射级数；$(hkl)$ 的 $n$ 级反射可看作 $(nh,nk,nl)$ 的一级反射。

掠射角：$\theta$ 是入射线或反射线与晶面的夹角；衍射仪常读 $2\theta$。

2. 劳厄方程与衍射矢量方程

$$a\cdot(S-S_0)=h\lambda,\quad b\cdot(S-S_0)=k\lambda,\quad c\cdot(S-S_0)=l\lambda$$

$$\frac{S-S_0}{\lambda}=ha^*+kb^*+lc^*=H_{hkl}$$

劳厄方程从三维周期点阵出发，描述衍射方向的分立性；布拉格方程从平行晶面反射出发。两者本质一致。

3. Ewald图解

以 $1/\lambda$ 为半径作反射球。

倒易点落在Ewald球面上即满足衍射条件。

倒易原点到倒易点的矢量 $g_{hkl}$ 满足 $|g_{hkl}|=1/d_{hkl}$。

$$|k_s-k_0|=g_{hkl}=\frac{1}{d_{hkl}},\qquad |k_s-k_0|=\frac{2\sin\theta}{\lambda}$$

$$\Rightarrow\frac{1}{d_{hkl}}=\frac{2\sin\theta}{\lambda}\Rightarrow 2d_{hkl}\sin\theta=\lambda$$

证明题套路：先写散射矢量等于倒易矢量，再写二者模长，最后推出布拉格方程。别上来就画球不写公式，卷面像玄学占卜。

九、第4章 X射线衍射强度

1. 结构因子

$$F_{HKL}=\sum_{j=1}^{n}f_j e^{i2\pi(HX_j+KY_j+LZ_j)}$$

衍射强度与结构振幅平方成正比：$I_{HKL}\propto |F_{HKL}|^2$。结构因子反映晶胞内原子种类、个数和位置对衍射强度的影响。

2. 系统消光规律（必背）

点阵类型	出现反射	消失反射	例子	

简单P	全部	无	所有 $(hkl)$ 可出现	

底心C	$H,K$ 同奇或同偶	$H,K$ 奇偶混杂	$(111)$ 有，$(101)$ 无	

体心I/BCC	$H+K+L$ 为偶数	$H+K+L$ 为奇数	$(110),(200)$ 有；$(100),(111)$ 无	

面心F/FCC	$H,K,L$ 全奇或全偶	$H,K,L$ 奇偶混杂	$(111),(200),(220),(311)$ 有；$(210),(112)$ 无	

选择题秒杀：FCC 中 $(210)$：2、1、0 奇偶混杂，所以不会出现。

PPT补充考点：超点阵结构。如 $\mathrm{AuCu_3}$ 在 $395^\circ\mathrm{C}$ 以下有序化后，Au 原子占据顶点、Cu 原子占据面心。此时 $h,k,l$ 奇偶混杂的晶面（如 $(100),(110)$）结构因子不再为零（$F=f_{Au}-f_{Cu}\neq0$），会出现弱衍射线——超点阵线。真题考过类似逻辑：BCC合金有序化后破坏原有消光条件，原本消失的 $h+k+l$ 为奇数的衍射重新出现。务必理解这不是点阵消光规律变了，而是结构消光叠加的结果。

3. 粉末多晶体积分强度影响因素

$$I_{\text{相对}}\propto |F|^2P\frac{1+\cos^2 2\theta}{\sin^2\theta\cos\theta}A(\theta)e^{-2M}$$

因子	含义	影响	

结构因子 $|F|^2$	原子种类、个数、位置	决定系统消光和强弱	

多重性因子 $P$	等同晶面数	$P$ 越大，强度越大	

角因子	洛伦兹-偏振因子	随 $\theta$ 改变强度	

吸收因子 $A(\theta)$	试样吸收	$A\le1$	

温度因子 $e^{-2M}$	热振动影响	温度越高、高角度峰越弱	

4. 晶粒尺寸测定

$$D_{hkl}=\frac{k\lambda}{\beta_{hkl}\cos\theta}$$

Scherrer公式中，$D_{hkl}$ 为垂直 $(hkl)$ 面方向平均晶粒尺寸，$\beta$ 为半高宽或积分宽度，$k$ 常取 0.89（半高宽）。峰越宽，晶粒越小。

十、第5章 多晶体分析方法

1. 粉末法与德拜-谢乐法

粉末法：用单色X射线照射粉末或多晶试样，总有部分晶粒的某些晶面满足布拉格条件，形成衍射圆锥。

德拜花样：底片与衍射圆锥相交形成弧线对或衍射环。

每条弧对对应一组 $(hkl)$ 晶面，由弧对间距求 $\theta$，再由布拉格方程求 $d$。

相机直径	圆周长	底片换算	

$57.3\,\mathrm{mm}$	$180\,\mathrm{mm}$	1 mm 对应 $2^\circ$ 圆心角	

$114.6\,\mathrm{mm}$	$360\,\mathrm{mm}$	1 mm 对应 $1^\circ$ 圆心角	

2. 底片安装方式

方式	特点/用途	

正装法	X射线从底片接口处入射；几何关系简单，常用于物相分析	

反装法	高角线集中于孔眼，底片收缩误差小，适合点阵常数测定	

偏装法/不对称装法	可消除底片收缩、试样偏心、相机半径误差，较常用	

3. X射线衍射仪

核心：测角仪测角，计数管测强度。

$\theta-2\theta$ 连动：样品转 $\theta$，计数管转 $2\theta$，保持入射角=反射角。

Bragg-Brentano 聚焦：X光焦点、试样表面、接收光阑近似位于聚焦圆上。

连续扫描：快，适合定性相分析；步进扫描：精度高，适合定量分析。

4. 立方晶系指标化

$$\sin^2\theta=\frac{\lambda^2}{4a^2}(h^2+k^2+l^2)=C N$$

同一物相各衍射线的 $\sin^2\theta$ 比等于 $N=h^2+k^2+l^2$ 的比。结合消光规律判断点阵类型。

点阵	允许的前几项 $N$ 序列	首几条衍射线	

简单立方	1,2,3,4,5,6,8,9,10,11...	100,110,111,200...	

体心立方	2,4,6,8,10,12,14,16...	110,200,211,220...	

面心立方	3,4,8,11,12,16,19,20...	111,200,220,311...	

5. 物相定性分析流程

测出各峰 $2\theta$ 和相对强度。

由 $2d\sin\theta=\lambda$ 求 $d$ 值。

选强峰，按 $d$ 和 $I/I_1$ 与PDF卡片比较。

若 $d$ 和相对强度均吻合，即可确定物相。

混合物要先确定主相，剔除主相峰，再分析剩余峰。

TiO₂判相题思路：把实验峰位与金红石、锐钛矿PDF卡片对比。锐钛矿最强峰常在 $2\theta\approx25.3^\circ$ 附近 $(101)$；金红石最强峰常在 $27.4^\circ$ 附近 $(110)$。看主要峰位和强度序列，不要只看一个峰。

6. 点阵参数精确测定

$$a=\frac{\lambda\sqrt{H^2+K^2+L^2}}{2\sin\theta}$$

误差主要来自 $\theta$ 测定误差；高角度线更适合精确测量。

图解外推法：用多个高角线计算 $a$，对 $\cos^2\theta$ 或 Nelson-Riley 函数外推到 $\theta=90^\circ$。

最小二乘法：用直线 $Y=a+bX$，截距为精确点阵参数。

十点五、电镜/电子探针/热分析真题+PPT强化：第8-12章必会细节

这一节专门服务真题。第8-12章内容很多，但真题反复打的地方很集中：电磁透镜像差、TEM成像/衍射光路、SE/BSE/TE对比、EDS/WDS对比、DSC-TG曲线解释。你先把这节吃透，再回头看正式章节。

1. 第8章：电磁透镜和像差，真题看图高频

考点	考试术语	大白话	答题关键词	

电子波长	电子具有波动性，德布罗意公式 $\lambda=h/mv$；加速电压越高，电子波长越短	电子跑得越快，波长越短，所以能看得比光学显微镜细	德布罗意、加速电压、波长短、分辨率高	

电磁透镜	利用轴对称非均匀磁场使电子束聚焦成像	不用玻璃透镜，用磁场把电子“拧”到焦点上	磁场、聚焦、会聚透镜、变焦	

焦距公式	$f\approx K U_r/(IN)^2$，电磁透镜总是会聚透镜	电流一调，焦距和放大倍数就变；因为平方项，所以焦距为正	安匝数平方、焦距为正、会聚透镜	

球差	透镜中心区和边缘区对电子折射能力不同，远轴电子聚焦更近，近轴电子聚焦更远	边上的电子被掰得狠，中间的电子掰得轻，最后聚不到同一点	远轴/近轴、最小散焦圆斑、$\Delta r_s=\frac14 C_s\alpha^3$、减小孔径角	

像散	透镜磁场非旋转对称，导致不同方向聚焦能力不同	磁场不圆，横竖方向聚焦不一样	极靴不圆、轴线错位、污染、消像散器校正	

色差	电子能量或波长不一致导致焦距不同	能量高低不同的电子聚焦位置不同	能量差、加速电压稳定性、非弹性散射、$\Delta r_c=C_c\alpha|\Delta E/E|$	

景深焦长	孔径角越小，景深和焦长越大	小角度成像，前后稍微不在同一平面也还能清楚	小孔径角、大景深、大焦长	

真题像差图答法：如果图里出现远轴电子、近轴电子、像平面I/II、最小散焦圆斑，优先判断为球差。答“远轴电子折射能力强，近轴电子折射能力弱，不能会聚于同一点，形成散焦斑；可通过减小孔径角、改善透镜设计降低球差”。

2. 第9章：TEM成像/衍射，光路题必须会背会画

项目	位置/作用	考试抓手	

照明系统	电子枪 + 聚光镜	提供亮度高、孔径角小、稳定的电子束	

成像系统	物镜 + 中间镜 + 投影镜	物镜决定分辨率；中间镜控制成像/衍射模式；投影镜投到荧光屏	

观察记录系统	荧光屏 + 照相底片/CCD	记录显微像或电子衍射花样	

物镜光阑	位于物镜后焦面	选透射束成明场，选衍射束成暗场；增强衬度、减小像差	

选区光阑	位于物镜像平面	选择样品微区进行选区电子衍射SAED	

TEM成像/衍射操作固定模板：

成像操作：中间镜的物平面与物镜像平面重合，物镜形成的第一幅放大像经中间镜、投影镜继续放大，最终在荧光屏上得到显微像。

衍射操作：中间镜的物平面与物镜背焦面重合，物镜背焦面上的电子衍射花样经中间镜、投影镜放大，最终在荧光屏上得到电子衍射花样。

为什么TEM既能成像又能衍射：因为物镜同时在像平面形成显微像，在背焦面形成衍射花样；通过调节中间镜电流，使中间镜选择不同物平面即可切换。

电子衍射花样	对应样品	特点	

规则斑点	单晶	具有几何对称性，是倒易点阵二维截面投影	

同心圆环	多晶	大量取向不同小晶粒形成衍射圆环	

晕环	非晶	短程有序、长程无序	

明场/暗场：明场像用中心透射束成像，图像明亮；暗场像用某一衍射束成像，只有满足该衍射条件的区域亮。物镜光阑负责选束，选区光阑负责选区域，别混，混了真是离谱。

TEM衬度：质厚衬度看厚度/密度差；衍射衬度看不同区域满足Bragg条件程度；相位衬度用于高分辨像；Z衬度常与STEM环形暗场相关。

3. 第10章：SEM信号，SE/BSE/TE是真题亲儿子

信号	来源与能量	作用深度/分辨率	主要用途	一句话记忆	

二次电子 SE	入射电子激发样品表层价电子，能量通常 表层约5-10nm，分辨率高	表面形貌、断口、颗粒、棱角	SE看形貌，棱角亮，立体感强	

背散射电子 BSE	入射电子经弹性/非弹性散射后从样品中反弹出来，能量较高	作用体积大，分辨率低于SE	原子序数衬度、相分布、成分差异	BSE看成分，重元素亮	

透射电子 TE	样品足够薄时穿透样品的电子	薄样，分辨率可较高	透射扫描明场/暗场信息	TE是穿过去的电子	

特征X射线	内层电子被激发后外层电子跃迁产生	来自较大作用体积	EDS/WDS元素分析	元素身份证	

俄歇电子	跃迁能量打出另一电子	约1nm表层	表面成分分析	最表面	

SEM成像原理：细聚焦电子束在样品表面作光栅扫描，探测器收集SE/BSE等信号，信号强弱调制屏幕亮暗。

SEM放大倍数：$M=显示屏扫描宽度/样品表面扫描宽度$，不是靠透镜直接成像放大。

SEM景深：比光学显微镜大100倍左右，比TEM大约10倍；适合粗糙断口和三维形貌。

断口分析：判断脆性/韧性断裂首选SEM，因为SEM看表面断口形貌最合适。

制样：非导电样品做普通SEM形貌观察常喷金；做BSE/EDS/定量分析常喷碳，避免金峰干扰。

4. 第11章：EPMA、EDS、WDS，真题必考对比

电子探针原理：用细聚焦电子束照射样品微区，激发特征X射线；根据特征X射线的波长或能量判断元素种类，根据强度判断元素含量。

项目	EDS能谱仪	WDS波谱仪	

分辨依据	特征X射线能量不同	特征X射线波长不同	

核心原理	Si(Li)或SDD探测器测光子能量	分光晶体按Bragg方程 $2d\sin\theta=n\lambda$ 分光	

速度	快，可同时测多元素	慢，通常逐元素扫描	

分辨率	低，约130-155 eV，易峰重叠	高，约5 eV，峰重叠少	

检测限	较高，灵敏度差一些	较低，微量元素更可靠	

定量准确度	一般，常半定量	高，适合准确微区定量	

收集效率	高	低	

样品要求	相对不严格	表面要更平整光滑	

WDS为什么要多块分光晶体：因为WDS利用Bragg方程 $2d\sin\theta=n\lambda$ 对X射线分光，单一晶体的晶面间距 $d$ 和仪器可用角度范围有限，只能覆盖一定波长范围。要分析从轻元素到重元素的不同特征X射线，就需要配备不同晶面间距的分光晶体。

元素范围：电子探针通常分析 B-U。H、He不能分析，因为只有K层电子，不能产生可用于分析的特征X射线；Li、Be特征X射线波长太长，常规检测困难。

分析方式	用途	真题答法	

点分析	测某一点/夹杂物/第二相的成分	断口粒状夹杂物成分：SEM观察 + EDS点分析	

线分析	看元素沿某条线的变化	用于扩散层、界面、浓度梯度	

面分析	看元素二维分布	亮区表示该元素含量高，暗区表示低或无	

5. 第12章：DTA/DSC/TG/DTG，曲线分析大题模板

方法	测什么	曲线怎么看	用途	

DTA	试样与参比物温差 $\Delta T=T_s-T_R$	吸热为谷，放热为峰；峰数表示热效应次数，峰面积与热效应量有关	定性判断脱水、分解、相变、氧化还原等	

DSC	热流差或补偿功率 $dQ/dt$	峰面积可定量求热焓；必须看图中exo方向	相变热、熔融热、玻璃化转变、比热等	

TG	质量随温度/时间变化 $m=f(T/t)$	平台表示质量稳定，台阶表示失重/增重	脱水、分解、氧化、组分含量	

DTG	TG的一阶导数 $dm/dt$	峰数对应失重次数，峰顶对应失重速率最大温度，峰面积正比失重量	分辨重叠失重过程	

DSC-TG同步曲线分析模板：

先看TG：有几个台阶，就有几次质量变化；读起始温度、终止温度、失重率。

再看DSC：对应温区有没有吸热/放热峰；读峰温、峰面积/热焓。

判断反应类型：脱水、分解、氧化、相变、熔融等。

若DSC有峰但TG无失重，常可能是相变/熔融等无质量变化过程。

若TG失重且DSC吸热，常见为脱水、分解、挥发。

若TG增重且DSC放热，常见为氧化。

最后写完整结论：温度范围 + 反应类型 + 质量变化 + 峰温/热效应。

影响因素	影响规律	

升温速率	速率增大，峰/失重温度常向高温移动；峰形尖锐，热滞后增大；分辨率下降，灵敏度提高	

气氛	空气/N₂/CO₂等会影响氧化、分解、挥发过程；如CO₂会抑制CaCO₃分解	

试样量	用量多，传热慢，热滞后大，分辨率下降；DTA常少量，TG一般2-15mg	

粒度	颗粒大，受热不均，峰宽且温度偏高；颗粒细更均匀	

装填	薄而均匀，试样和参比物装填尽量一致	

CuSO₄·5H₂O三步失水：

$CuSO_4\cdot5H_2O \rightarrow CuSO_4\cdot3H_2O+2H_2O$，理论失重约14.4%

$CuSO_4\cdot3H_2O \rightarrow CuSO_4\cdot H_2O+2H_2O$，理论失重约14.4%

$CuSO_4\cdot H_2O \rightarrow CuSO_4+H_2O$，理论失重约7.2%

CaC₂O₄·H₂O三步分解：

$CaC_2O_4\cdot H_2O \rightarrow CaC_2O_4+H_2O$，理论失重约12.32%

$CaC_2O_4 \rightarrow CaCO_3+CO$，理论失重约19.16%

$CaCO_3 \rightarrow CaO+CO_2$，理论失重约30.11%

高岭石热分析：约 $560^\circ C$ 吸热伴失重，羟基逸出并结构破坏；约 $1000^\circ C$ 放热，$\gamma-Al_2O_3$ 结晶；约 $1230^\circ C$ 放热，形成莫来石。

第8-12章考前一句话：图像题先识别信号来源，曲线题先识别横纵坐标，简答题先写对比表。你要是连“这图是SEM还是TEM、这曲线是TG还是DSC”都分不清，那不是复习资料的问题，是脑子把输入法切成火星文了。

十一、第8章 电子光学基础

1. 光镜分辨率极限与电子波

$$\Delta r_0=\frac{0.61\lambda}{n\sin\alpha}$$

光镜受可见光波长限制，极限分辨率约 $0.2\,\mu m$。

电子具有德布罗意波，波长远小于可见光。

$$\lambda=\frac{h}{mv}=\frac{12.25}{\sqrt{V}}\;(\text{Å})$$

高电压下需相对论修正。电压越高，电子波长越短。

2. 电磁透镜

用旋转对称非均匀磁场使电子束聚焦成像。

电磁透镜总是会聚透镜，焦距可通过激磁电流调节。

$$\frac1f=\frac1{L_1}+\frac1{L_2},\qquad M=\frac{L_2}{L_1}=\frac{f}{L_1-f}=\frac{L_2-f}{f}$$

$$f\approx K\frac{U_r}{(IN)^2}$$

3. 像差与分辨率

像差	原因	表达式	控制方法	

球差	远轴电子折射强、近轴电子折射弱	$\Delta r_s=\frac14 C_s\alpha^3$	减小孔径角、改善物镜	

像散	磁场非旋转对称，如极靴不圆、污染、轴线错位	$\Delta r_A=\Delta f_A\alpha$	消像散器校正	

色差	电子能量/波长不单一	$\Delta r_c=C_c\alpha|\Delta E/E|$	稳定加速电压、减小非弹性散射	

$$\alpha_0\approx 12.5\left(\frac{\lambda}{C_s}\right)^{1/4},\qquad \Delta r\approx0.49\lambda^{3/4}C_s^{1/4}$$

图像识别：若图中能量高低电子聚焦位置不同，这是色差，原因是入射电子能量不一致。

4. 景深与焦长

$$D_f=\frac{2\Delta r_0}{\tan\alpha}\approx\frac{2\Delta r_0}{\alpha}$$

$$D_L=\frac{2\Delta r_0}{\alpha}M^2$$

孔径角越小，景深和焦长越大。电镜采用小孔径角，因此景深大、焦长长。

PPT补充考点：电磁透镜焦距公式。$f\approx K\frac{U_r}{(IN)^2}$。其中 $U_r$ 为相对论修正电压，$(IN)$ 为线圈安匝数。由于 $(IN)$ 以平方出现在分母，无论激磁电流方向如何 $f$ 始终为正——电磁透镜总是会聚透镜，这是与光学透镜可发散的重要区别。正因为是平方关系，调节激磁电流 $I$ 即可改变焦距和放大倍数（变焦透镜）。

十二、第9章 透射电子显微镜 TEM

1. TEM定义、结构与特点

TEM：以波长极短的电子束为照明源，用电磁透镜聚焦成像的高分辨、高放大倍数仪器，可观察材料形貌、组织、结构并进行电子衍射。

电子光学系统：照明系统、样品装置、成像系统、观察记录系统。

辅助系统：电源与控制、真空、冷却系统。

样品要求：薄膜，通常几十到几百 nm，直径约 3 mm。

2. TEM主要透镜与光阑

部件	作用	

电子枪	产生电子束，常用热阴极或场发射电子枪	

聚光镜	会聚电子束，调节照明强度、孔径角、束斑大小	

物镜	第一级放大，形成第一幅高分辨像和电子衍射花样；决定TEM分辨率	

中间镜	可变倍率，控制放大倍数；决定成像/衍射操作	

投影镜	进一步放大像或衍射花样并投影到荧光屏	

第二聚光镜光阑	限制照明孔径角	

物镜光阑	位于物镜后焦面，增强衬度、减小像差；选择透射束或衍射束成像	

选区光阑	位于物镜像平面，选择样品微区进行选区衍射	

3. 成像操作与衍射操作

模式	中间镜物平面重合位置	荧光屏得到	用途	

成像操作	物镜像平面	样品放大像	形貌、组织观察	

衍射操作	物镜背焦面	电子衍射花样	晶体结构、取向、物相分析	

答题句式：改变中间镜电流，使中间镜物平面在物镜像平面与物镜背焦面之间转换；对准像平面得到显微像，对准背焦面得到衍射谱。

4. TEM样品制备

样品类型	方法	适用	

粉末样品	超声分散后滴加到支持膜铜网上	纳米粉体、颗粒	

薄膜样品	机械减薄、电解抛光、离子轰击	金属、半导体、陶瓷等	

复型样品	碳一级复型、塑料-碳二级复型、萃取复型	表面/断口形貌、第二相分析	

5. 电子衍射

$$Rd=L\lambda=K$$

$L$ 为相机长度，$K=L\lambda$ 为相机常数。

单晶电子衍射：规则斑点，是倒易点阵二维截面的放大像。

多晶电子衍射：同心圆环。

非晶：弥散晕环。

电子衍射与XRD异同：都满足Bragg/Laue条件；电子波长短、散射强，适合微区、薄膜和微晶分析，但强度分析更复杂。

6. TEM衬度

衬度类型	产生原因	适用/用途	

质厚衬度	密度、原子序数或厚度不同导致透射电子强度不同	非晶薄膜、复型膜	

衍射衬度	晶体各区域满足Bragg条件程度不同	位错、晶界、层错、第二相	

相位衬度	透射波和散射波相位差经物镜像差/离焦转化为强度差	高分辨晶格像、结构像、原子像	

Z衬度	STEM环形暗场中强度与原子序数有关	原子柱、重元素分布	

明场像与暗场像

明场像 BF：用透射束成像，图像明亮清晰。

暗场像 DF：用某一衍射束成像，可突出满足该衍射条件的区域。

用物镜光阑套住中心透射斑得明场；套住衍射斑得暗场。

PPT补充考点：选区衍射的实现。选区光阑放在物镜像平面处，而非样品处。因为实际待分析微区只有μm级，直接在样品处做光阑工艺上极难，且光阑孔极易污染。经物镜放大（如50倍）后，$\phi50\mathrm{\mu m}$ 的光阑即可选择样品上 $\phi1\mathrm{\mu m}$ 的微区——效果等同于在样品处放光阑。真题考过"TEM既能选区成像又能选区衍射的原因"，本质是中间镜物平面可在物镜像平面（成像）与物镜背焦面（衍射）之间切换。

十三、第10章 扫描电子显微镜 SEM

1. SEM工作原理

细聚焦电子束在样品表面作光栅扫描，与样品相互作用产生二次电子、背散射电子、吸收电子、特征X射线等信号；探测器收集信号，经放大后调制显示器亮度，形成扫描图像。

2. 电子与固体相互作用信号

信号	来源/能量	作用深度	主要信息	

俄歇电子	俄歇效应，50-500 eV	<1 nm	极表层成分	

二次电子 SE	入射电子击出价电子，能量<50 eV	约5-50 nm	表面形貌，高分辨	

背散射电子 BSE	入射电子被原子核/样品反弹	100 nm-数 μm	原子序数衬度、相分布，分辨率较低	

吸收电子 AE	被样品吸收的电子	较深	与BSE互补，可反映成分	

透射电子 TE	穿过薄样品	薄样品	透射扫描像，分辨率较高	

特征X射线	内层电子跃迁	约500 nm-5 μm	元素成分分析	

$$i_b+i_s+i_a+i_t=i_0,\qquad \eta+\delta+\alpha+\tau=1$$

3. SE像与BSE像

项目	二次电子像 SEI	背散射电子像 BSE	

主要衬度	形貌衬度	成分衬度+形貌衬度	

分辨率	高，通常作为SEM分辨率指标	较低，因作用体积大	

对原子序数	不明显	$Z$ 越大越亮	

用途	断口、粉体、表面三维形貌	相分布、元素差异、抛光面组织	

$$\delta=\frac{I_s}{I_0}\propto \frac{1}{\cos\theta}$$

样品表面倾角越大，二次电子产额越高，棱角、凸起处更亮，形成形貌衬度。

4. SEM结构与性能

结构：电子光学系统、扫描系统、信号收集/放大系统、图像显示记录系统、电源和真空系统。

放大倍数：由显示屏尺寸与样品扫描场尺寸比决定，连续可调。

分辨率受电子束直径、透镜像差、加速电压、信噪比、振动、杂散磁场等影响。

景深大：长工作距离、小物镜光阑、低放大倍率有利于大景深。

样品制备简单；非导电样品需喷金或喷碳，EDS/BSE分析常喷碳减少干扰。

5. TEM与SEM对比

项目	TEM	SEM	

成像信号	透射电子	二次电子、背散射电子等	

样品位置	电子束中间，电子穿透样品	电子束末端轰击表面	

样品要求	薄，几十至几百 nm	块体、粉末、断口均可	

主要信息	内部结构投影、晶体结构、衍射	表面形貌、成分衬度	

分辨率	更高，可达原子/晶格级	较高，场发射可达 nm 级	

景深	较大	非常大，立体感强	

PPT补充考点：信号产额关系。若样品接地，各信号电流之和等于入射电子束电流：$i_b+i_s+i_a+i_t=i_0$；对应产额 $\eta=\frac{i_b}{i_0}$（背散射电子产额）、$\delta=\frac{i_s}{i_0}$（二次电子产额）、$\alpha=\frac{i_a}{i_0}$（吸收电子产额）、$\tau=\frac{i_t}{i_0}$（透射电子产额），满足 $\eta+\delta+\alpha+\tau=1$。SEM景深 $D_f\approx\frac{2r_0}{\alpha}$，长工作距离、小物镜光阑、低放大倍率均可获得大景深——所以SEM断口照片立体感强。

十四、第11章 电子探针 EPMA

1. 原理与结构

电子探针用细聚焦电子束轰击样品微区，激发特征X射线。分析特征X射线的波长或能量确定元素种类，分析强度确定元素含量。其电子光学系统和真空系统与SEM类似，核心差别是配备X射线谱仪。

$$\sqrt{\nu}=K(Z-\sigma),\qquad \lambda\approx\frac{1.21\times10^3}{(Z-1)^2}\;(\text{Å})$$

2. WDS波谱仪

利用分光晶体按布拉格方程 $2d\sin\theta=n\lambda$ 对不同波长X射线分光。

需要晶体、探测器和机械传动系统。

分光晶体检测范围由晶面间距 $d$ 和角度范围决定，理论上 $0\sim2d$，实际约 $0.4d\sim1.8d$。

分析元素范围一般可达 Be-U。

3. EDS能谱仪

利用不同元素特征X射线能量不同进行分析，常用 Si(Li) 或SDD探测器。

X光子进入探测器产生电子-空穴对，脉冲高度与能量成正比，脉冲数与强度/含量相关。

$$E=h\nu=\frac{hc}{\lambda},\qquad n=\frac{E}{\varepsilon},\quad \varepsilon\approx3.8\,\mathrm{eV}$$

4. EDS与WDS比较（必背）

项目	WDS	EDS	

分析依据	特征X射线波长	特征X射线能量	

分析速度	慢，逐元素测量	快，同时接收多元素	

分辨率	高，约5 eV	低，约130-150 eV	

检测极限	低，约0.01-0.1%	较高，约0.1-0.5%	

定量准确度	高	较低，峰重叠严重	

X射线收集效率	低	高	

样品表面要求	平整光滑	要求较低，适合粗糙表面	

适用场景	精确定量、微量元素、峰重叠严重时	快速定性、半定量、面扫	

5. EPMA分析方法

PPT补充考点：为什么WDS需要多块分光晶体？每块分光晶体只能覆盖有限波长范围（理论 $0\sim2d$，实际约 $0.4d\sim1.8d$）。为覆盖 Be~U 全元素范围，必须配备不同 $d$ 的晶体（如LiF、PET、TAP、STE等）。这道题真题考过简答（5分），不光要答"波长范围受限"，还要点出布拉格方程 $\lambda=2d\sin\theta$ 的限制和常用晶体名称。

方法	做法	用途	

点分析	电子束固定在感兴趣微区	晶界、夹杂、析出相、第二相成分	

线分析	电子束沿指定直线扫描	元素浓度梯度、扩散层、界面元素变化	

面分析	电子束二维光栅扫描，检测某元素X射线	元素分布图；亮区代表含量高	

6. 定量分析与ZAF修正

$$K_y=\frac{I_y}{I_0},\qquad C_y=ZAFK_y$$

$Z$：原子序数修正；$A$：吸收修正；$F$：荧光修正。

对 $Z>11$、含量大于10%的元素，修正后相对误差可小于约 $\pm2\%$。

成分定量分析时非导电样品通常喷碳膜，避免金膜引入干扰。

十五、第12章 热分析

1. 热分析概述

热分析：在程序控温下测量物质物理性质与温度关系的一类方法。可研究加热或冷却过程中的脱水、分解、氧化还原、相变、熔融、结晶等。

技术	简称	测量量	曲线	主要用途	

差热分析	DTA	试样与参比物温差	$\Delta T-T$	定性分析热效应	

差示扫描量热	DSC	热流/补偿功率	$dQ/dt-T$	热焓、比热、相变热等定量	

热重分析	TG	质量	$m-T$	失重、分解、组分含量	

微分热重	DTG	质量变化速率	$dm/dt-T$	分辨重叠失重过程	

2. DTA差热分析

$$\Delta T=T_s-T_R$$

试样无热效应：$T_s=T_R$，基线。

试样吸热：$T_s试样放热：$T_s>T_R$，$\Delta T>0$，形成向上峰。

峰数：热效应次数；峰方向：吸/放热；峰面积：热效应量；峰位置：发生热效应温度。

转变点：ICTA常采用外推起始温度，即基线与峰前最大斜率切线交点。

3. DTA影响因素

因素	影响规律	

升温速率	速率大，峰温向高温移动，峰尖锐狭长；分辨率下降，灵敏度提高	

压力与气氛	分解产物气相压力高，分解温度升高；氧化/还原气氛改变峰形	

试样用量	用量多，热滞后大，峰顶温度滞后，分辨率下降；常取5-10 mg	

粒度	颗粒大，受热不均，峰宽且峰温高；常用100-300目	

装填	薄而均匀，试样与参比物一致	

参比物	应在测试范围内热中性，常用 $\alpha-Al_2O_3$	

4. DTA应用

物相鉴定：根据峰位、峰形、峰数与标准曲线比较。

含水矿物脱水：吸附水、结晶水、结构水失水温度不同。

碳酸盐分解：如 $CaCO_3\rightarrow CaO+CO_2$，吸热伴失重。

氧化还原：变价元素氧化常放热。

非晶结晶：通常放热。

晶型转变：可吸热或放热。

5. DSC差示扫描量热

功率补偿式DSC：保持试样与参比物 $\Delta T=0$，测补偿功率。

热流式DSC：测温差并换算成热流。

DSC曲线纵坐标为热流速率 $dQ/dt$，峰面积代表热量变化。

DTA	DSC	

测 $\Delta T-T$	测 $dQ/dt-T$	

更偏定性	可较精确定量热焓、比热	

仪器和计算相对简单	定量精度更高	

例：$Al_2O_3$、石英砂、$CaCO_3$ 混合物DSC在 $574^\circ C$ 和 $730^\circ C$ 附近吸热：前者为石英 $\alpha\rightarrow\beta$ 相变，后者为 $CaCO_3$ 热分解。

6. TG与DTG

TG：在程序控温下测量物质质量与温度/时间关系，$m=f(T或t)$。

平台：质量稳定阶段。

台阶：发生失重或增重过程。

台阶高度：质量变化量。

起始温度 $T_i$、终止温度 $T_f$ 表示反应温区。

DTG：对TG曲线求一阶导数，得到 $dm/dt-T$ 曲线。

DTG峰数对应TG台阶数。

峰顶对应质量变化速率最大温度。

峰面积正比于失重量。

更易分辨重叠反应、获得动力学资料。

7. TG影响因素与应用

因素	影响	

升温速率	速率越大，热滞后越严重，$T_i,T_f$ 偏高，温区加宽	

样品量	量多则受热不均、不利于中间产物检出；常取2-15 mg	

粒度/装填	粒度越细、铺得越平，受热越均匀	

气氛	影响氧化、分解、气相产物平衡；如 $CO_2$ 抑制 $CaCO_3$ 分解	

挥发物冷凝	造成假失重或失重偏低，应通气带走挥发物	

浮力	升温时气体密度变化导致表观增重，可做空白校正	

TG计算套路：失重率 $=(m_0-m_i)/m_0\times100\%$。根据各台阶理论失重率判断反应过程，如 $CuSO_4\cdot5H_2O$ 分三步失水，$CaC_2O_4\cdot H_2O$ 分别失水、失CO、失CO₂。

PPT补充考点：$CuSO_4\cdot5H_2O$ 三步失水。常用于TG台阶分析题。反应可写为：① $CuSO_4\cdot5H_2O\rightarrow CuSO_4\cdot3H_2O+2H_2O$，理论失重约 $2\times18/250=14.4\%$；② $CuSO_4\cdot3H_2O\rightarrow CuSO_4\cdot H_2O+2H_2O$，理论失重约 $14.4\%$；③ $CuSO_4\cdot H_2O\rightarrow CuSO_4+H_2O$，理论失重约 $18/250=7.2\%$。答题时按“平台—台阶—失重率—反应式”四步写。

PPT补充考点：$CaC_2O_4\cdot H_2O$ 三步分解。① $CaC_2O_4\cdot H_2O\rightarrow CaC_2O_4+H_2O\uparrow$，理论失重约 $12.3\%$；② $CaC_2O_4\rightarrow CaCO_3+CO\uparrow$，理论失重约 $19.2\%$；③ $CaCO_3\rightarrow CaO+CO_2\uparrow$，理论失重约 $30.1\%$。DTG中三峰对应三次质量变化，峰顶温度为质量变化速率最大温度。老师要是出热分析大题，大概率就是这类“按曲线分阶段解释”。

高岭石/蒙脱石DSC-TG同步热分析题答题模板。先看TG质量变化：低温失重多为吸附水/层间水脱除；中温吸热伴失重多为羟基脱除、结构水脱除或结构破坏；高温若DSC有峰但TG无明显失重，多为晶型转变或新相形成。再看DSC峰方向：吸热对应脱水、分解、熔融；放热常对应氧化、结晶、新相生成。最后写出峰值温度、起止温区、失重量和反应类型，别只写“发生变化”这种废话文学。

十六、常考简答题标准答案骨架

1. 简述布拉格方程意义

布拉格方程 $2d\sin\theta=n\lambda$ 是晶体X射线衍射的基本条件，表明只有当相邻晶面反射波程差为波长整数倍时才发生相干加强。它把晶体结构参数 $d$ 与衍射方向 $\theta$、入射波长 $\lambda$ 联系起来，因而可通过测定衍射角求晶面间距、点阵参数、晶体结构和物相。

2. 写出倒易矢量两个性质

倒易矢量 $g_{hkl}=ha^*+kb^*+lc^*$ 垂直于正空间中 $(hkl)$ 晶面；其长度等于该晶面间距倒数，即 $|g_{hkl}|=1/d_{hkl}$。

3. 证明Ewald球与Bragg方程等价

在Ewald图中，满足衍射时散射矢量 $k_s-k_0$ 等于倒易矢量 $g_{hkl}$。由于 $|k_s|=|k_0|=1/\lambda$，散射角为 $2\theta$，故 $|k_s-k_0|=2\sin\theta/\lambda$。又 $|g_{hkl}|=1/d_{hkl}$，于是 $1/d_{hkl}=2\sin\theta/\lambda$，整理得 $2d_{hkl}\sin\theta=\lambda$，即Bragg方程。

4. TEM成像与衍射操作区别

成像操作时，中间镜物平面与物镜像平面重合，荧光屏得到样品放大像；衍射操作时，中间镜物平面与物镜背焦面重合，荧光屏得到电子衍射花样。两者通过调节中间镜电流改变物平面位置实现。

5. SEM中SE、BSE、TE比较

SE为低能二次电子，来自表层，分辨率高，主要反映表面形貌；BSE为高能背散射电子，作用体积较大，分辨率较低，但产额随平均原子序数增大，可显示成分衬度；TE为透过薄样品的电子，可用于薄样品透射扫描成像，分辨率较高。

6. EDS和WDS优缺点

EDS按能量分散，速度快、可同时分析多元素、收集效率高、对样品表面要求低，但分辨率低、峰重叠严重、检测极限和定量准确度不如WDS。WDS按波长分散，分辨率高、峰背比高、检测极限低、定量准确，但分析慢、逐元素测量、X射线利用率低、要求样品表面平整。

7. DTA/DSC/TG定义

DTA是在程序控温下测量试样与参比物温差随温度变化的方法；DSC是在程序控温下测量维持试样与参比物温度相同所需热流或热流差随温度变化的方法；TG是在程序控温下测量试样质量随温度或时间变化的方法。

十七、考前冲刺清单

默写：$2d\sin\theta=n\lambda$、$d_{hkl}=a/\sqrt{h^2+k^2+l^2}$、$|g|=1/d$、$Rd=L\lambda$、Scherrer公式。

默写：P/I/F/C消光规律，尤其 BCC 与 FCC。

会做：由 $2\theta$ 求 $d$，再求 $a$；由 $\sin^2\theta$ 比判断立方点阵。

会答：Bragg意义、Ewald等价证明、倒易矢量性质。

会辨：明场/暗场、成像/衍射操作、SE/BSE、TEM/SEM、EDS/WDS、DTA/DSC/TG。

会看：XRD图谱判物相，DTA/DSC/TG曲线判断吸热/放热/失重过程。

别背偏：绪论、仪器品牌、历史人物只作了解，别在这上面卷，没必要给自己加戏。

最后提醒：今年题目不重复旧题，但出题套路会重复。历年已经明牌：XRD判相、消光、倒易矢量、TEM模式与衬度、SEM信号、EDS/WDS、热分析曲线，是老师最爱抓的几块。你把这些拿稳，基本就不是裸奔进考场。

十八、历年真题套路例题包：照这个味儿练

说明：这些不是照搬原题答案，而是按历年真题反复出现的题型整理的“同款解题模板”。今年题目可能换材料、换图、换数字，但答题骨架基本跑不掉。别死背题面，要背套路。

例题1：XRD判相——TiO₂金红石/锐钛矿

题型：给出TiO₂薄膜XRD图谱和金红石、锐钛矿PDF卡片，判断样品晶型，并说明分析思路。

答题模板：

先读实验图谱中的主要衍射峰位置 $2\theta$ 和相对强度。

由峰位与PDF卡片对照，不只看一个峰，要看强峰位置+强度顺序是否吻合。

若最强峰在 $2\theta\approx25.3^\circ$，对应锐钛矿 $(101)$，且 $37.8^\circ、48.0^\circ、53.9^\circ、55.1^\circ$ 等峰也能对应，则判断为锐钛矿。

若最强峰在 $2\theta\approx27.4^\circ$，对应金红石 $(110)$，并伴随 $36.1^\circ、41.2^\circ、54.3^\circ$ 等峰，则判断为金红石。

若两类特征峰同时出现，则为混合晶型，并可根据峰强初步判断主相。

卷面句：该方法属于X射线物相定性分析，本质是利用不同物相具有特征的 $d$ 值和相对强度序列。

例题2：Ewald球图解证明Bragg方程

题型：证明衍射分析中的厄瓦尔德球图解与布拉格方程等价。

标准骨架：
在Ewald图解中，入射波矢 $k_0$ 与衍射波矢 $k_s$ 的模均为 $1/\lambda$。满足衍射条件时，散射矢量等于倒易矢量：

$$k_s-k_0=g_{hkl}$$

由倒易矢量性质：

$$|g_{hkl}|=\frac{1}{d_{hkl}}$$

由几何关系，$k_s$ 与 $k_0$ 夹角为 $2\theta$，所以：

$$|k_s-k_0|=\frac{2\sin\theta}{\lambda}$$

于是：

$$\frac{1}{d_{hkl}}=\frac{2\sin\theta}{\lambda}$$

整理得：

$$2d_{hkl}\sin\theta=\lambda$$

若考虑$n$级反射，则为 $2d\sin\theta=n\lambda$。因此Ewald球图解与Bragg方程本质等价。

例题3：TEM成像操作与衍射操作

题型：分别说明TEM成像操作与衍射操作时各级透镜之间的相对位置关系，并画光路图。

文字答案：

成像操作：中间镜的物平面与物镜像平面重合，物镜形成的样品一次放大像经中间镜、投影镜继续放大，最终在荧光屏上得到显微像。

衍射操作：中间镜的物平面与物镜背焦面重合，物镜背焦面上的电子衍射花样经中间镜、投影镜放大，最终在荧光屏上得到衍射谱。

切换方式：通过调节中间镜激磁电流，使其物平面在物镜像平面和物镜背焦面之间切换。

选区衍射：选区光阑位于物镜像平面，选择样品中某一微区，使其衍射花样与所选区域对应。

画图提示：画两列即可：样品→物镜→物镜像平面/背焦面→中间镜→投影镜→荧光屏。图不求美，位置关系不能错。

例题4：电磁透镜像差看图题

题型：给一张远轴电子/近轴电子或高能/低能电子聚焦位置不同的图，问是哪种像差、原因、影响因素和减小方法。

判断模板：

远轴电子与近轴电子聚焦位置不同：球差。原因是电磁透镜中心区和边缘区对电子折射能力不同，远轴电子折射强，近轴电子折射弱。减小方法：减小孔径角 $\alpha$，改善物镜结构，使用物镜光阑。

不同方向聚焦能力不同、出现两个像平面：像散。原因是磁场非旋转对称，如极靴不圆、轴线错位、污染等。减小方法：用消像散器校正。

高能电子和低能电子聚焦位置不同：色差。原因是电子能量/波长不单一。减小方法：稳定加速电压，减小非弹性散射，使用较薄样品。

常用公式：$\Delta r_s=\frac14C_s\alpha^3$，$\Delta r_A=\Delta f_A\alpha$，$\Delta r_c=C_c\alpha|\Delta E/E|$。

例题5：SE、BSE、TE比较

题型：比较背散射电子、二次电子、透射电子的物理特性及应用。

信号	来源与特点	分辨率/深度	主要用途	

SE二次电子	入射电子击出样品价电子，能量低，通常来自表层，约5-50 nm，分辨率高	表面形貌、断口、粉体形貌；SEM最常用信号	

BSE背散射电子	入射电子被原子核或样品强散射后逸出，能量高	作用体积大，分辨率低于SE	原子序数衬度，相分布；$Z$大区域更亮	

TE透射电子	穿过薄样品的电子	薄样品，分辨率较高	透射扫描像、薄样品内部结构分析	

例题6：TEM与SEM对比

题型：透射电镜和扫描电镜有什么相同和不同？从使用目的、成像原理、分辨率说明。

答题模板：
相同点：均以电子束为照明源，均使用电磁透镜聚焦电子束，均需要真空系统，可用于材料微观形貌和组织结构分析。

不同点：

使用目的：TEM主要观察薄样品内部组织、晶体结构和电子衍射；SEM主要观察块体/粉末/断口表面形貌，也可配合EDS做成分分析。

成像原理：TEM利用透射电子经物镜、中间镜、投影镜放大成像；SEM用细聚焦电子束在样品表面光栅扫描，收集SE/BSE等信号调制图像亮度。

样品要求：TEM样品必须很薄，几十到几百 nm；SEM样品制备简单，块体、粉末、断口均可，非导电样品需喷金或喷碳。

分辨率：TEM更高，可达晶格/原子级；SEM较低，但景深大、立体感强。

例题7：EDS与WDS比较

题型：比较能谱仪EDS和波谱仪WDS在成分分析中的优缺点。

项目	WDS	EDS	

分析依据	特征X射线波长	特征X射线能量	

分光/检测	分光晶体，满足 $\lambda=2d\sin\theta$	Si(Li)或SDD探测器，脉冲高度对应能量	

速度	慢，逐元素分析	快，同时分析多元素	

分辨率	高，约5 eV	低，约130-150 eV，峰重叠严重	

检测极限	低，约0.01-0.1%	较高，约0.1-0.5%	

定量准确度	高	较低，多用于快速定性/半定量	

样品要求	表面平整光滑	要求较低，适合粗糙表面	

加分句：WDS需配备多块分光晶体，因为每块晶体的检测波长范围由晶面间距$d$和可变角度$\theta$决定，单块晶体不能覆盖全部元素特征X射线波长。

例题8：点阵参数外推法

题型：给立方晶系高角线的 $H^2+K^2+L^2$ 与 $\sin^2\theta$，用 $a-\cos^2\theta$ 图解外推法求点阵常数。

步骤模板：

由 $\sin^2\theta$ 求 $\sin\theta$，进而求 $\theta$。

由立方晶系公式：
$$a=\frac{\lambda\sqrt{H^2+K^2+L^2}}{2\sin\theta}$$

计算每条线对应的 $a_i$。

计算每条线的 $\cos^2\theta$，以 $\cos^2\theta$ 为横坐标、$a_i$ 为纵坐标作图。

用高角线拟合直线，并外推到 $\cos^2\theta=0$，即 $\theta=90^\circ$，纵截距为精确点阵常数。

若用最小二乘法，令 $Y=a_i$，$X=\cos^2\theta$，拟合 $Y=a_0+bX$，截距 $a_0$ 即精确点阵参数。

答题提醒：老师真题要求“准确到4位有效数字”，最后一定写单位 nm，并说明高角线误差小。

例题9：FCC晶面是否参与衍射

题型：铝为FCC，给若干晶面如 $(111),(200),(220),(311),(331),(420)$，判断是否可能参与衍射。

第一步：系统消光。FCC允许反射条件：$h,k,l$ 全奇或全偶。

$(111)$：全奇，允许。

$(200)$：全偶，允许。

$(220)$：全偶，允许。

$(311)$：全奇，允许。

$(331)$：全奇，允许。

$(420)$：偶偶零，全偶，允许。

第二步：若题目还给波长和晶格常数，需要再用 $2d\sin\theta=n\lambda$ 判断是否满足 $\sin\theta\le1$。其中 $d=a/\sqrt{h^2+k^2+l^2}$。系统消光只是第一关，Bragg条件是第二关。

例题10：DSC-TG同步热分析曲线解释

题型：给高岭石/蒙脱石/黏土矿物的DSC-TG曲线，要求分析各阶段反应过程、起止温度、失重量、峰值温度。

答题模板：

先看TG：质量下降说明有挥发组分逸出，如水、CO₂、CO等；质量上升可能为氧化吸氧。

再看DSC：吸热峰多对应脱水、分解、熔融；放热峰多对应氧化、结晶、新相生成。

分阶段写：低温区（如100-200℃）多为吸附水或层间水脱除；中温区（约400-600℃）常为结构水/羟基脱除、晶体结构破坏；高温区（700℃以上）可能为相变、结晶或生成新相。

每阶段必须写：温度范围、峰值温度、质量变化百分比、热效应方向、可能反应类型。

卷面句：DTG峰顶温度表示质量变化速率最大温度；DSC峰面积与热效应量相关；TG台阶高度对应失重率。

例题11：$CuSO_4\cdot5H_2O$ TG三步失水

题型：根据TG曲线台阶失重率推导五水硫酸铜脱水过程。

反应过程：
$$CuSO_4\cdot5H_2O\rightarrow CuSO_4\cdot3H_2O+2H_2O$$

$$CuSO_4\cdot3H_2O\rightarrow CuSO_4\cdot H_2O+2H_2O$$

$$CuSO_4\cdot H_2O\rightarrow CuSO_4+H_2O$$

理论失重：摩尔质量约 $250$，前两步各失 $2H_2O=36$，失重率约 $36/250=14.4\%$；第三步失 $18$，失重率约 $18/250=7.2\%$。

答题套路：实验失重率若接近14.4%、14.4%、7.2%，即可判定三步失水。

例题12：$CaC_2O_4\cdot H_2O$ TG/DTG三步分解

题型：根据TG/DTG曲线判断一水合草酸钙的分解过程。

三步反应：
$$CaC_2O_4\cdot H_2O\rightarrow CaC_2O_4+H_2O\uparrow$$

$$CaC_2O_4\rightarrow CaCO_3+CO\uparrow$$

$$CaCO_3\rightarrow CaO+CO_2\uparrow$$

理论失重：分别约为 $12.3\%$、$19.2\%$、$30.1\%$。DTG曲线上对应三个峰，峰顶为各步反应速率最大温度。

卷面句：若实验失重率与理论值基本吻合，则可据此确定分解反应路径。

十九、配套练习题：按考试套路练，不是给你凑字数

A. 选择/判断型速练

1. Cu靶X射线常用什么滤波片？为什么？答：Ni滤波片。滤波片吸收限位于 $K_\beta$ 与 $K_\alpha$ 之间，可强烈吸收 $K_\beta$、保留 $K_\alpha$。

2. FCC结构中 $(210)$ 是否能发生衍射？答：不能。FCC允许反射条件为 $H,K,L$ 全奇或全偶，$(210)$ 奇偶混杂，系统消光。

3. BCC结构中 $(111)$ 是否能出现？答：不能。BCC要求 $H+K+L$ 为偶数，$(111)$ 的和为3，消光。

4. SEM中哪种信号主要反映表面形貌且分辨率最高？答：二次电子SE。其能量低、逃逸深度浅，主要来自样品表层。

5. TG曲线一个台阶通常代表什么？DTG一个峰代表什么？答：TG台阶代表一次质量变化过程；DTG峰对应质量变化速率最大的位置，峰数常对应失重步骤数。

B. 计算型练习

1. Bragg计算：已知 $\lambda=0.154\,\mathrm{nm}$，某峰 $2\theta=44.6^\circ$，求一级衍射的 $d$。答：$\theta=22.3^\circ$，$d=\lambda/(2\sin\theta)=0.154/(2\sin22.3^\circ)\approx0.203\,\mathrm{nm}$。

2. 立方晶系点阵常数：若上题峰为BCC的 $(110)$，求 $a$。答：$d_{110}=a/\sqrt2$，所以 $a=d\sqrt2\approx0.203\times1.414=0.287\,\mathrm{nm}$。

3. Scherrer公式：若 $\lambda=0.154\,\mathrm{nm}$，$\beta=0.01\,\mathrm{rad}$，$\theta=20^\circ$，$k=0.89$，求晶粒尺寸。答：$D=k\lambda/(\beta\cos\theta)=0.89\times0.154/(0.01\cos20^\circ)\approx14.6\,\mathrm{nm}$。

4. TG失重率：样品从20.0 mg降到15.0 mg，失重率是多少？答：失重率 $=(20.0-15.0)/20.0\times100\%=25\%$。

C. 简答型练习

1. 简述XRD物相定性分析流程。答：测得衍射峰 $2\theta$ 和相对强度；由Bragg方程计算 $d$；选取强峰与PDF卡片的 $d$ 值和相对强度比较；吻合则确定物相；混合物应先确定主相并剔除主相峰，再分析剩余峰。

2. 比较TEM和SEM。答：TEM用透射电子成像，样品必须很薄，可观察内部组织、晶体结构和电子衍射，分辨率高；SEM用细电子束扫描表面，检测SE/BSE等信号，样品制备简单，景深大，主要观察表面形貌和成分衬度。

3. 比较EDS和WDS。答：EDS按能量分散，速度快、可同时分析多元素、收集效率高，但能量分辨率低、峰重叠严重、定量准确度较低；WDS按波长分散，分辨率高、检测限低、定量准确，但速度慢、逐元素分析、对样品表面要求高。

4. DTA、DSC、TG分别测什么？答：DTA测试样与参比物温差随温度变化；DSC测热流或补偿功率随温度变化，可定量热效应；TG测质量随温度或时间变化，用于失重、分解、氧化等分析。

5. 说明明场像和暗场像的形成。答：在TEM中，用物镜光阑选择中心透射束成像得到明场像；选择某一衍射束成像得到暗场像，可突出满足该衍射条件的晶粒或缺陷区域。
